Repository: Moragor/NiMh_Battery_tests

# NiMh_Battery_tests
 A follow up to my alkaline battery tests

File: logged data/Duracell_AAA_0.2C/LOGGER00.CSV
millis,voltage,current,power,capacity,energy
0, 1.31, 180.20, 235.34, 0.00, 0.00
15959, 1.30, 180.30, 234.03, 0.80, 1.04
31959, 1.29, 180.30, 233.31, 1.60, 2.08
47959, 1.29, 180.30, 233.31, 2.40, 3.12
63960, 1.29, 180.40, 232.72, 3.20, 4.15
79959, 1.29, 180.30, 232.59, 4.00, 5.19
95959, 1.29, 180.30, 232.59, 4.81, 6.22
111959, 1.29, 180.30, 231.87, 5.61, 7.25
127959, 1.28, 180.40, 231.28, 6.41, 8.28
143959, 1.28, 180.40, 231.28, 7.21, 9.31
159959, 1.28, 180.30, 231.15, 8.01, 10.34
175960, 1.28, 180.30, 230.43, 8.81, 11.36
191960, 1.28, 180.30, 230.43, 9.62, 12.39
207959, 1.27, 180.30, 229.71, 10.42, 13.41
223959, 1.27, 180.40, 229.84, 11.22, 14.43
239960, 1.27, 180.20, 229.58, 12.02, 15.45
255959, 1.27, 180.30, 229.71, 12.82, 16.47
271959, 1.27, 180.30, 229.71, 13.62, 17.49
287959, 1.27, 180.30, 228.99, 14.42, 18.51
303959, 1.27, 180.30, 228.98, 15.22, 19.53
319959, 1.27, 180.30, 228.99, 16.03, 20.55
335959, 1.27, 180.30, 228.27, 16.83, 21.56
351959, 1.26, 180.30, 227.54, 17.63, 22.57
367959, 1.27, 180.40, 228.39, 18.43, 23.59
383959, 1.27, 180.30, 228.27, 19.23, 24.60
399959, 1.27, 180.40, 228.39, 20.03, 25.62
415959, 1.26, 180.40, 227.67, 20.83, 26.63
431959, 1.26, 180.30, 227.54, 21.63, 27.64
447959, 1.26, 180.20, 227.42, 22.44, 28.65
463959, 1.26, 180.30, 226.82, 23.24, 29.66
479959, 1.26, 180.20, 226.70, 24.04, 30.67
495959, 1.26, 180.30, 226.82, 24.84, 31.68
511959, 1.25, 180.20, 225.97, 25.64, 32.68
527959, 1.25, 180.40, 226.23, 26.44, 33.69
543960, 1.25, 180.20, 225.98, 27.24, 34.70
559959, 1.26, 180.30, 226.82, 28.04, 35.70
575959, 1.25, 180.30, 226.10, 28.85, 36.71
591959, 1.25, 180.30, 226.10, 29.65, 37.71
607960, 1.25, 180.30, 226.10, 30.45, 38.72
623960, 1.25, 180.30, 226.10, 31.25, 39.72
639960, 1.25, 180.30, 226.10, 32.05, 40.73
655959, 1.25, 180.30, 225.38, 32.85, 41.73
671960, 1.25, 180.30, 225.38, 33.65, 42.73
687960, 1.25, 180.30, 225.38, 34.46, 43.74
703959, 1.25, 180.40, 225.51, 35.26, 44.74
719960, 1.25, 180.30, 225.38, 36.06, 45.74
735959, 1.25, 180.40, 225.51, 36.86, 46.74
751959, 1.25, 180.20, 225.26, 37.66, 47.74
767959, 1.25, 180.30, 224.66, 38.46, 48.74
783959, 1.25, 180.30, 224.66, 39.26, 49.74
799959, 1.25, 180.30, 224.66, 40.07, 50.74
815959, 1.25, 180.30, 224.66, 40.87, 51.74
831960, 1.25, 180.30, 224.66, 41.67, 52.73
847959, 1.25, 180.20, 224.53, 42.47, 53.73
863960, 1.24, 180.30, 223.94, 43.27, 54.73
879959, 1.25, 180.40, 224.78, 44.07, 55.72
895959, 1.24, 180.40, 224.06, 44.87, 56.72
911959, 1.24, 180.40, 224.06, 45.68, 57.72
927959, 1.24, 180.30, 223.94, 46.48, 58.71
943960, 1.24, 180.40, 224.06, 47.28, 59.71
959959, 1.24, 180.30, 223.22, 48.08, 60.70
975959, 1.24, 180.30, 223.94, 48.88, 61.69
991959, 1.24, 180.40, 223.34, 49.68, 62.69
1007960, 1.24, 180.40, 223.34, 50.48, 63.68
1023959, 1.24, 180.30, 223.22, 51.29, 64.67
1039960, 1.24, 180.30, 223.22, 52.09, 65.66
1055960, 1.24, 180.40, 223.34, 52.89, 66.66
1071959, 1.23, 180.30, 222.50, 53.69, 67.65
1087959, 1.24, 180.40, 223.34, 54.49, 68.64
1103959, 1.23, 180.30, 222.50, 55.29, 69.63
1119960, 1.23, 180.40, 222.62, 56.10, 70.62
1135960, 1.24, 180.30, 223.22, 56.90, 71.61
1151960, 1.23, 180.40, 222.62, 57.70, 72.60
1167959, 1.23, 180.30, 222.50, 58.50, 73.59
1183960, 1.23, 180.30, 222.50, 59.30, 74.57
1199959, 1.23, 180.40, 222.62, 60.10, 75.56
1215959, 1.23, 180.40, 222.62, 60.90, 76.55
1231959, 1.23, 180.30, 221.77, 61.71, 77.54
1247959, 1.23, 180.40, 222.62, 62.51, 78.53
1263960, 1.23, 180.40, 221.90, 63.31, 79.52
1279959, 1.23, 180.30, 221.77, 64.11, 80.50
1295959, 1.23, 180.30, 221.77, 64.91, 81.49
1311959, 1.23, 180.30, 221.77, 65.71, 82.47
1327959, 1.23, 180.20, 221.65, 66.52, 83.46
1343959, 1.23, 180.40, 221.90, 67.32, 84.45
1359959, 1.23, 180.30, 221.78, 68.12, 85.43
1375959, 1.23, 180.40, 221.90, 68.92, 86.42
1391959, 1.23, 180.30, 221.78, 69.72, 87.40
1407959, 1.23, 180.40, 221.90, 70.52, 88.39
1423960, 1.23, 180.30, 221.05, 71.33, 89.37
1439959, 1.23, 180.50, 221.30, 72.13, 90.35
1455960, 1.23, 180.40, 221.18, 72.93, 91.34
1471959, 1.23, 180.30, 221.05, 73.73, 92.32
1487959, 1.23, 180.40, 221.17, 74.53, 93.30
1503959, 1.23, 180.40, 221.18, 75.33, 94.29
1519959, 1.23, 180.30, 221.05, 76.13, 95.27
1535959, 1.23, 180.40, 221.18, 76.94, 96.25
1551959, 1.23, 180.30, 221.06, 77.74, 97.23
1567959, 1.23, 180.30, 221.05, 78.54, 98.22
1583959, 1.22, 180.30, 220.33, 79.34, 99.20
1599959, 1.22, 180.40, 220.45, 80.14, 100.18
1615959, 1.22, 180.30, 220.33, 80.94, 101.16
1631960, 1.22, 180.30, 220.33, 81.75, 102.14
1647959, 1.22, 180.30, 220.33, 82.55, 103.12
1663960, 1.23, 180.40, 221.18, 83.35, 104.10
1679959, 1.22, 180.30, 220.33, 84.15, 105.08
1695960, 1.22, 180.30, 220.33, 84.95, 106.06
1711960, 1.22, 180.30, 220.33, 85.75, 107.04
1727959, 1.22, 180.40, 220.46, 86.55, 108.01
1743959, 1.22, 180.40, 220.45, 87.36, 108.99
1759959, 1.22, 180.30, 220.33, 88.16, 109.97
1775960, 1.22, 180.40, 220.45, 88.96, 110.95
1791959, 1.22, 180.40, 219.73, 89.76, 111.93
1807960, 1.22, 180.30, 219.61, 90.56, 112.91
1823959, 1.22, 180.40, 219.73, 91.36, 113.88
1839959, 1.22, 180.40, 219.73, 92.17, 114.86
1855960, 1.22, 180.30, 219.61, 92.97, 115.84
1871960, 1.22, 180.30, 219.61, 93.77, 116.81
1887959, 1.22, 180.30, 219.61, 94.57, 117.79
1903959, 1.22, 180.40, 219.73, 95.37, 118.77
1919959, 1.22, 180.30, 219.61, 96.17, 119.74
1935959, 1.22, 180.40, 219.73, 96.97, 120.72
1951960, 1.22, 180.40, 219.73, 97.78, 121.70
1967959, 1.22, 180.40, 219.73, 98.58, 122.67
1983959, 1.22, 180.30, 219.61, 99.38, 123.65
1999959, 1.21, 180.40, 219.01, 100.18, 124.62
2015959, 1.22, 180.30, 219.61, 100.98, 125.60
2031959, 1.22, 180.30, 219.61, 101.78, 126.57
2047959, 1.22, 180.30, 219.61, 102.59, 127.55
2063959, 1.21, 180.40, 219.01, 103.39, 128.52
2079959, 1.21, 180.40, 219.01, 104.19, 129.50
2095960, 1.21, 180.30, 218.89, 104.99, 130.47
2111960, 1.21, 180.30, 218.89, 105.79, 131.44
2127959, 1.22, 180.40, 219.73, 106.59, 132.42
2143959, 1.21, 180.30, 218.89, 107.40, 133.39
2159959, 1.21, 180.40, 219.01, 108.20, 134.36
2175959, 1.21, 180.40, 219.01, 109.00, 135.34
2191959, 1.21, 180.30, 218.89, 109.80, 136.31
2207959, 1.21, 180.30, 218.89, 110.60, 137.28
2223959, 1.21, 180.30, 218.89, 111.40, 138.25
2239959, 1.21, 180.30, 218.17, 112.20, 139.23
2255960, 1.21, 180.30, 218.89, 113.01, 140.20
2271959, 1.21, 180.30, 218.89, 113.81, 141.17
2287959, 1.21, 180.40, 218.29, 114.61, 142.14
2303959, 1.21, 180.30, 218.17, 115.41, 143.12
2319959, 1.21, 180.40, 219.01, 116.21, 144.09
2335960, 1.21, 180.30, 218.17, 117.01, 145.06
2351959, 1.21, 180.30, 218.89, 117.81, 146.03
2367960, 1.21, 180.30, 218.89, 118.62, 147.00
2383960, 1.21, 180.30, 218.17, 119.42, 147.97
2399959, 1.21, 180.30, 218.17, 120.22, 148.94
2415959, 1.21, 180.20, 218.05, 121.02, 149.91
2431960, 1.21, 180.30, 218.89, 121.82, 150.88
2447959, 1.21, 180.20, 218.05, 122.62, 151.85
2463959, 1.21, 180.20, 218.05, 123.42, 152.82
2479960, 1.21, 180.30, 218.17, 124.23, 153.79
2495959, 1.21, 180.30, 218.17, 125.03, 154.76
2511959, 1.21, 180.30, 218.17, 125.83, 155.73
2526959, 1.21, 180.40, 218.29, 126.58, 156.64
2542959, 1.21, 180.40, 218.29, 127.38, 157.61
2558959, 1.21, 180.20, 218.05, 128.18, 158.58
2574959, 1.21, 180.30, 218.17, 128.98, 159.55
2590960, 1.21, 180.40, 218.29, 129.79, 160.52
2606959, 1.21, 180.30, 218.17, 130.59, 161.49
2622959, 1.21, 180.30, 217.45, 131.39, 162.46
2638959, 1.21, 180.40, 218.29, 132.19, 163.43
2654959, 1.21, 180.30, 218.17, 132.99, 164.39
2670959, 1.21, 180.20, 218.05, 133.79, 165.36
2686959, 1.21, 180.30, 217.45, 134.59, 166.33
2702960, 1.21, 180.30, 217.45, 135.39, 167.30
2718960, 1.21, 180.40, 217.57, 136.20, 168.27
2734959, 1.21, 180.40, 217.57, 137.00, 169.24
2750960, 1.21, 180.30, 218.17, 137.80, 170.20
2766959, 1.21, 180.30, 217.45, 138.60, 171.17
2782960, 1.21, 180.30, 217.45, 139.40, 172.14
2798960, 1.21, 180.30, 217.45, 140.20, 173.11
2814959, 1.21, 180.30, 217.45, 141.00, 174.07
2830959, 1.21, 180.20, 217.33, 141.81, 175.04
2846960, 1.21, 180.40, 217.57, 142.61, 176.01
2862959, 1.21, 180.40, 217.57, 143.41, 176.97
2878959, 1.21, 180.30, 217.45, 144.21, 177.94
2894959, 1.21, 180.30, 217.45, 145.01, 178.91
2910959, 1.21, 180.30, 217.45, 145.81, 179.87
2926960, 1.21, 180.30, 217.45, 146.61, 180.84
2942960, 1.21, 180.40, 217.57, 147.42, 181.81
2958960, 1.21, 180.30, 217.45, 148.22, 182.77
2974960, 1.21, 180.30, 217.45, 149.02, 183.74
2990959, 1.21, 180.40, 217.57, 149.82, 184.71
3006959, 1.21, 180.40, 217.57, 150.62, 185.67
3022960, 1.21, 180.30, 217.45, 151.42, 186.64
3038959, 1.21, 180.30, 217.45, 152.23, 187.61
3054960, 1.21, 180.40, 217.57, 153.03, 188.57
3070960, 1.21, 180.30, 217.45, 153.83, 189.54
3086959, 1.20, 180.30, 216.73, 154.63, 190.50
3102960, 1.21, 180.30, 217.45, 155.43, 191.47
3118959, 1.21, 180.30, 217.45, 156.23, 192.44
3134959, 1.21, 180.30, 217.45, 157.03, 193.40
3150959, 1.21, 180.30, 217.45, 157.84, 194.37
3166959, 1.20, 180.40, 216.85, 158.64, 195.34
3182959, 1.20, 180.30, 216.73, 159.44, 196.30
3198959, 1.20, 180.30, 216.73, 160.24, 197.27
3214959, 1.20, 180.30, 216.72, 161.04, 198.23
3230959, 1.20, 180.40, 216.85, 161.84, 199.20
3246959, 1.21, 180.40, 217.57, 162.64, 200.16
3262959, 1.20, 180.30, 216.73, 163.45, 201.13
3278960, 1.20, 180.40, 216.85, 164.25, 202.09
3294960, 1.20, 180.30, 216.73, 165.05, 203.05
3310960, 1.20, 180.30, 216.72, 165.85, 204.02
3326959, 1.20, 180.40, 216.85, 166.65, 204.98
3342959, 1.20, 180.40, 216.85, 167.45, 205.95
3358959, 1.21, 180.30, 217.45, 168.26, 206.91
3374960, 1.20, 180.40, 216.85, 169.06, 207.88
3390960, 1.20, 180.40, 216.85, 169.86, 208.84
3406959, 1.20, 180.40, 216.85, 170.66, 209.80
3422959, 1.20, 180.30, 216.73, 171.46, 210.77
3438960, 1.20, 180.30, 216.73, 172.26, 211.73
3454960, 1.20, 180.30, 216.73, 173.06, 212.69
3470959, 1.20, 180.40, 216.85, 173.87, 213.66
3486960, 1.20, 180.40, 216.85, 174.67, 214.62
3502960, 1.20, 180.40, 216.85, 175.47, 215.58
3518959, 1.20, 180.30, 216.72, 176.27, 216.55
3534959, 1.20, 180.30, 216.73, 177.07, 217.51
3550959, 1.20, 180.40, 216.85, 177.87, 218.48
3566959, 1.20, 180.30, 216.73, 178.68, 219.44
3582959, 1.20, 180.30, 216.73, 179.48, 220.40
3598959, 1.20, 180.30, 216.72, 180.28, 221.37
3614959, 1.20, 180.30, 216.73, 181.08, 222.33
3630959, 1.20, 180.30, 216.73, 181.88, 223.29
3646960, 1.20, 180.40, 216.85, 182.68, 224.26
3662960, 1.20, 180.30, 216.01, 183.49, 225.22
3678959, 1.20, 180.40, 216.85, 184.29, 226.18
3694959, 1.20, 180.30, 216.73, 185.09, 227.15
3710959, 1.20, 180.40, 216.85, 185.89, 228.11
3726959, 1.20, 180.40, 216.85, 186.69, 229.07
3742959, 1.20, 180.40, 216.85, 187.49, 230.04
3758959, 1.20, 180.30, 216.73, 188.29, 231.00
3774959, 1.20, 180.30, 216.73, 189.10, 231.96
3790959, 1.20, 180.40, 216.85, 189.90, 232.92
3806959, 1.20, 180.30, 216.00, 190.70, 233.89
3822959, 1.20, 180.30, 216.73, 191.50, 234.85
3838959, 1.20, 180.20, 216.61, 192.30, 235.81
3854959, 1.20, 180.40, 216.85, 193.10, 236.78
3870959, 1.20, 180.40, 216.84, 193.90, 237.74
3886959, 1.20, 180.30, 216.72, 194.71, 238.70
3902959, 1.20, 180.20, 216.61, 195.51, 239.66
3918959, 1.20, 180.40, 216.85, 196.31, 240.63
3934960, 1.20, 180.30, 216.73, 197.11, 241.59
3950959, 1.20, 180.30, 216.73, 197.91, 242.55
3966959, 1.20, 180.30, 216.72, 198.71, 243.51
3982959, 1.20, 180.30, 216.00, 199.52, 244.48
3998960, 1.20, 180.30, 216.72, 200.32, 245.44
4014959, 1.20, 180.40, 216.85, 201.12, 246.40
4030960, 1.20, 180.40, 216.85, 201.92, 247.36
4046959, 1.20, 180.20, 216.61, 202.72, 248.32
4062959, 1.20, 180.30, 216.01, 203.52, 249.29
4078959, 1.20, 180.40, 216.13, 204.32, 250.25
4094959, 1.20, 180.40, 216.12, 205.13, 251.21
4110960, 1.20, 180.30, 216.73, 205.93, 252.17
4126959, 1.20, 180.30, 216.73, 206.73, 253.13
4142959, 1.20, 180.20, 215.89, 207.53, 254.09
4158959, 1.20, 180.40, 216.12, 208.33, 255.05
4174959, 1.20, 180.30, 216.00, 209.13, 256.01
4190959, 1.20, 180.30, 216.00, 209.93, 256.97
4206959, 1.20, 180.30, 216.00, 210.74, 257.93
4222959, 1.20, 180.30, 216.00, 211.54, 258.90
4238959, 1.20, 180.30, 216.00, 212.34, 259.86
4254960, 1.20, 180.30, 216.01, 213.14, 260.82
4270959, 1.20, 180.30, 216.00, 213.94, 261.78
4286959, 1.20, 180.30, 216.00, 214.74, 262.74
4302959, 1.20, 180.40, 216.13, 215.54, 263.70
4318960, 1.20, 180.30, 216.00, 216.35, 264.66
4334959, 1.20, 180.30, 216.00, 217.15, 265.62
4350959, 1.20, 180.30, 216.01, 217.95, 266.58
4366959, 1.20, 180.30, 216.00, 218.75, 267.54
4382959, 1.20, 180.30, 216.00, 219.55, 268.50
4398959, 1.20, 180.30, 216.72, 220.35, 269.46
4414959, 1.20, 180.30, 216.00, 221.15, 270.42
4430959, 1.20, 180.40, 216.13, 221.96, 271.38
4446959, 1.20, 180.30, 216.00, 222.76, 272.34
4462960, 1.20, 180.30, 216.00, 223.56, 273.30
4478959, 1.20, 180.30, 216.00, 224.36, 274.26
4494959, 1.20, 180.30, 216.00, 225.16, 275.22
4510959, 1.20, 180.30, 216.00, 225.96, 276.18
4526959, 1.20, 180.30, 216.00, 226.76, 277.14
4542959, 1.20, 180.30, 216.00, 227.57, 278.10
4558959, 1.20, 180.30, 216.00, 228.37, 279.06
4574959, 1.20, 180.30, 216.00, 229.17, 280.02
4590959, 1.20, 180.30, 216.00, 229.97, 280.98
4606959, 1.20, 180.40, 216.13, 230.77, 281.94
4622960, 1.20, 180.40, 216.13, 231.57, 282.90
4638960, 1.20, 180.30, 216.00, 232.37, 283.86
4654959, 1.20, 180.30, 216.00, 233.17, 284.82
4670959, 1.20, 180.20, 215.89, 233.98, 285.78
4686959, 1.20, 180.30, 216.01, 234.78, 286.74
4702959, 1.20, 180.30, 216.00, 235.58, 287.70
4718959, 1.20, 180.40, 216.12, 236.38, 288.66
4734959, 1.20, 180.30, 216.00, 237.18, 289.62
4750960, 1.20, 180.30, 216.00, 237.98, 290.58
4766959, 1.20, 180.30, 216.00, 238.78, 291.54
4782959, 1.20, 180.30, 216.00, 239.59, 292.50
4798960, 1.20, 180.30, 216.00, 240.39, 293.46
4814959, 1.20, 180.30, 216.00, 241.19, 294.42
4830960, 1.20, 180.30, 216.00, 241.99, 295.38
4846959, 1.20, 180.30, 216.00, 242.79, 296.34
4862959, 1.20, 180.30, 216.00, 243.59, 297.30
4878959, 1.20, 180.30, 216.00, 244.39, 298.26
4894959, 1.20, 180.30, 216.00, 245.20, 299.22
4910959, 1.20, 180.30, 216.00, 246.00, 300.18
4926960, 1.20, 180.30, 216.01, 246.80, 301.14
4942959, 1.20, 180.20, 215.89, 247.60, 302.10
4958960, 1.19, 180.30, 215.28, 248.40, 303.06
4974959, 1.20, 180.30, 216.00, 249.20, 304.02
4990960, 1.20, 180.30, 216.00, 250.00, 304.98
5006959, 1.20, 180.20, 215.89, 250.80, 305.94
5022959, 1.20, 180.30, 216.00, 251.61, 306.90
5038959, 1.20, 180.30, 216.00, 252.41, 307.86
5054959, 1.19, 180.20, 215.16, 253.21, 308.82
5070959, 1.20, 180.40, 216.12, 254.01, 309.78
5086959, 1.20, 180.30, 216.00, 254.81, 310.74
5102959, 1.20, 180.30, 216.00, 255.61, 311.69
5118959, 1.20, 180.30, 216.00, 256.41, 312.65
5134959, 1.20, 180.40, 216.12, 257.21, 313.61
5150959, 1.20, 180.40, 216.12, 258.02, 314.57
5166959, 1.20, 180.30, 216.00, 258.82, 315.53
5182959, 1.20, 180.30, 216.00, 259.62, 316.49
5198959, 1.20, 180.40, 216.13, 260.42, 317.45
5214959, 1.20, 180.20, 215.89, 261.22, 318.41
5230959, 1.20, 180.30, 216.00, 262.02, 319.37
5246959, 1.20, 180.40, 216.12, 262.83, 320.33
5262959, 1.20, 180.30, 216.00, 263.63, 321.29
5278959, 1.19, 180.30, 215.28, 264.43, 322.25
5294959, 1.20, 180.40, 216.12, 265.23, 323.21
5310959, 1.19, 180.40, 215.41, 266.03, 324.17
5326960, 1.20, 180.30, 216.01, 266.83, 325.13
5342960, 1.19, 180.30, 215.28, 267.63, 326.09
5358959, 1.19, 180.30, 215.28, 268.44, 327.05
5374959, 1.20, 180.40, 216.13, 269.24, 328.00
5390959, 1.19, 180.30, 215.28, 270.04, 328.96
5406959, 1.20, 180.40, 216.12, 270.84, 329.92
5422959, 1.20, 180.30, 216.00, 271.64, 330.88
5438960, 1.19, 180.40, 215.40, 272.44, 331.84
5454959, 1.19, 180.40, 215.40, 273.24, 332.80
5470960, 1.20, 180.40, 216.13, 274.05, 333.76
5486959, 1.20, 180.40, 216.13, 274.85, 334.72
5502959, 1.20, 180.30, 216.00, 275.65, 335.68
5518959, 1.19, 180.30, 215.28, 276.45, 336.63
5534959, 1.19, 180.30, 215.28, 277.25, 337.59
5550959, 1.19, 180.30, 215.29, 278.05, 338.55
5566959, 1.20, 180.40, 216.12, 278.85, 339.51
5582959, 1.19, 180.30, 215.28, 279.66, 340.47
5598960, 1.20, 180.30, 216.00, 280.46, 341.42
5614959, 1.19, 180.30, 215.28, 281.26, 342.38
5630959, 1.19, 180.30, 215.28, 282.06, 343.34
5646960, 1.19, 180.30, 215.29, 282.86, 344.30
5662959, 1.20, 180.40, 216.13, 283.66, 345.26
5678960, 1.19, 180.40, 215.40, 284.47, 346.21
5694959, 1.19, 180.30, 215.28, 285.27, 347.17
5710959, 1.19, 180.40, 215.40, 286.07, 348.13
5726959, 1.19, 180.40, 215.40, 286.87, 349.09
5742959, 1.19, 180.30, 215.28, 287.67, 350.04
5758959, 1.19, 180.30, 215.28, 288.47, 351.00
5774959, 1.19, 180.40, 215.40, 289.27, 351.96
5790959, 1.19, 180.30, 215.28, 290.08, 352.92
5806959, 1.19, 180.30, 215.28, 290.88, 353.87
5822960, 1.19, 180.40, 215.40, 291.68, 354.83
5838959, 1.19, 180.20, 215.16, 292.48, 355.79
5854960, 1.20, 180.30, 216.01, 293.28, 356.75
5870959, 1.19, 180.30, 215.29, 294.08, 357.70
5886959, 1.20, 180.30, 216.00, 294.88, 358.66
5902959, 1.19, 180.30, 215.28, 295.68, 359.62
5918959, 1.19, 180.30, 215.28, 296.49, 360.57
5934959, 1.19, 180.30, 215.28, 297.29, 361.53
5950959, 1.19, 180.40, 215.40, 298.09, 362.49
5966959, 1.19, 180.30, 215.29, 298.89, 363.45
5982960, 1.19, 180.40, 215.40, 299.69, 364.40
5998959, 1.19, 180.40, 215.40, 300.49, 365.36
6014959, 1.19, 180.40, 215.40, 301.30, 366.32
6030959, 1.19, 180.40, 215.40, 302.10, 367.28
6046959, 1.19, 180.30, 215.28, 302.90, 368.23
6062959, 1.19, 180.30, 215.28, 303.70, 369.19
6078959, 1.19, 180.30, 215.28, 304.50, 370.15
6094960, 1.19, 180.30, 215.28, 305.30, 371.10
6110959, 1.19, 180.30, 215.28, 306.10, 372.06
6126959, 1.19, 180.30, 215.28, 306.91, 373.02
6142959, 1.19, 180.30, 215.29, 307.71, 373.97
6158959, 1.19, 180.40, 215.40, 308.51, 374.93
6174960, 1.19, 180.30, 215.28, 309.31, 375.89
6190959, 1.19, 180.30, 215.29, 310.11, 376.85
6206960, 1.19, 180.30, 215.28, 310.91, 377.80
6222959, 1.19, 180.30, 215.28, 311.71, 378.76
6238959, 1.19, 180.30, 215.28, 312.51, 379.72
6254959, 1.19, 180.30, 215.28, 313.32, 380.67
6270960, 1.19, 180.20, 215.16, 314.12, 381.63
6286960, 1.19, 180.30, 214.56, 314.92, 382.59
6302959, 1.19, 180.30, 214.56, 315.72, 383.54
6318959, 1.19, 180.40, 215.40, 316.52, 384.50
6334959, 1.19, 180.30, 214.56, 317.32, 385.46
6350959, 1.19, 180.30, 214.56, 318.12, 386.41
6366959, 1.19, 180.30, 215.28, 318.93, 387.37
6382960, 1.19, 180.40, 215.40, 319.73, 388.33
6398959, 1.19, 180.20, 214.44, 320.53, 389.28
6414960, 1.19, 180.30, 215.28, 321.33, 390.24
6430959, 1.19, 180.30, 215.28, 322.13, 391.19
6446959, 1.19, 180.30, 214.56, 322.93, 392.15
6462959, 1.19, 180.30, 215.28, 323.73, 393.11
6478959, 1.19, 180.30, 215.28, 324.53, 394.06
6494959, 1.19, 180.30, 215.28, 325.34, 395.02
6510960, 1.19, 180.30, 214.56, 326.14, 395.97
6526960, 1.19, 180.30, 215.28, 326.94, 396.93
6542959, 1.19, 180.20, 214.44, 327.74, 397.88
6558959, 1.19, 180.20, 215.16, 328.54, 398.84
6574959, 1.19, 180.30, 215.28, 329.34, 399.80
6590959, 1.19, 180.30, 215.28, 330.14, 400.75
6606959, 1.19, 180.30, 215.28, 330.94, 401.71
6622959, 1.19, 180.30, 215.29, 331.75, 402.66
6638959, 1.19, 180.30, 214.56, 332.55, 403.62
6654960, 1.19, 180.40, 214.68, 333.35, 404.57
6670959, 1.19, 180.30, 215.29, 334.15, 405.53
6686959, 1.19, 180.20, 214.44, 334.95, 406.48
6702960, 1.19, 180.30, 215.28, 335.75, 407.44
6718959, 1.19, 180.30, 214.56, 336.55, 408.39
6734959, 1.19, 180.40, 214.68, 337.35, 409.34
6750959, 1.19, 180.30, 214.56, 338.16, 410.30
6766959, 1.19, 180.30, 214.56, 338.96, 411.25
6782959, 1.19, 180.20, 214.44, 339.76, 412.21
6798959, 1.19, 180.30, 214.56, 340.56, 413.16
6814959, 1.19, 180.30, 214.56, 341.36, 414.12
6830959, 1.19, 180.30, 215.28, 342.16, 415.07
6846960, 1.19, 180.30, 214.56, 342.96, 416.02
6862959, 1.19, 180.30, 214.56, 343.76, 416.98
6878959, 1.19, 180.30, 214.56, 344.57, 417.93
6894959, 1.19, 180.20, 214.44, 345.37, 418.88
6910959, 1.19, 180.30, 214.56, 346.17, 419.84
6926959, 1.19, 180.40, 214.68, 346.97, 420.79
6942959, 1.19, 180.30, 214.56, 347.77, 421.75
6958959, 1.19, 180.30, 214.56, 348.57, 422.70
6974959, 1.19, 180.30, 214.56, 349.37, 423.65
6990960, 1.19, 180.30, 214.56, 350.18, 424.61
7006960, 1.19, 180.30, 214.56, 350.98, 425.56
7022959, 1.19, 180.30, 214.56, 351.78, 426.51
7038959, 1.19, 180.30, 214.56, 352.58, 427.47
7054959, 1.19, 180.30, 214.56, 353.38, 428.42
7070959, 1.19, 180.30, 214.56, 354.18, 429.38
7086960, 1.19, 180.40, 214.68, 354.98, 430.33
7102959, 1.19, 180.30, 214.56, 355.78, 431.28
7118960, 1.19, 180.40, 214.68, 356.59, 432.24
7134959, 1.19, 180.30, 214.56, 357.39, 433.19
7150959, 1.19, 180.40, 214.68, 358.19, 434.14
7166960, 1.19, 180.30, 214.56, 358.99, 435.10
7182960, 1.19, 180.30, 214.56, 359.79, 436.05
7198959, 1.19, 180.30, 214.56, 360.59, 437.00
7214959, 1.19, 180.30, 214.56, 361.39, 437.96
7230960, 1.19, 180.30, 214.56, 362.20, 438.91
7246959, 1.19, 180.30, 213.84, 363.00, 439.87
7262959, 1.19, 180.30, 214.56, 363.80, 440.82
7278959, 1.19, 180.30, 213.84, 364.60, 441.77
7294959, 1.19, 180.20, 214.44, 365.40, 442.72
7310959, 1.19, 180.40, 214.68, 366.20, 443.68
7326959, 1.19, 180.30, 214.56, 367.00, 444.63
7342960, 1.19, 180.40, 214.68, 367.80, 445.58
7358959, 1.19, 180.30, 213.84, 368.61, 446.54
7374959, 1.19, 180.30, 214.56, 369.41, 447.49
7390960, 1.19, 180.40, 213.96, 370.21, 448.44
7406959, 1.19, 180.30, 214.56, 371.01, 449.40
7422960, 1.19, 180.30, 214.56, 371.81, 450.35
7438959, 1.19, 180.30, 214.56, 372.61, 451.30
7454960, 1.19, 180.30, 213.84, 373.41, 452.25
7470960, 1.19, 180.40, 213.96, 374.22, 453.20
7486959, 1.19, 180.30, 213.84, 375.02, 454.15
7502959, 1.19, 180.30, 214.56, 375.82, 455.11
7518959, 1.19, 180.30, 213.84, 376.62, 456.06
7534960, 1.19, 180.30, 213.84, 377.42, 457.01
7550959, 1.19, 180.30, 213.84, 378.22, 457.96
7566960, 1.19, 180.40, 213.96, 379.02, 458.91
7582959, 1.19, 180.40, 213.96, 379.83, 459.86
7598959, 1.19, 180.30, 213.84, 380.63, 460.81
7614959, 1.19, 180.30, 213.84, 381.43, 461.76
7630959, 1.19, 180.30, 214.56, 382.23, 462.72
7646959, 1.19, 180.30, 213.84, 383.03, 463.67
7662959, 1.19, 180.30, 213.84, 383.83, 464.62
7678959, 1.19, 180.30, 213.84, 384.63, 465.57
7694959, 1.19, 180.30, 213.84, 385.43, 466.52
7710959, 1.19, 180.20, 213.72, 386.24, 467.47
7726959, 1.19, 180.30, 213.84, 387.04, 468.42
7742959, 1.19, 180.30, 213.84, 387.84, 469.37
7758959, 1.19, 180.40, 213.96, 388.64, 470.32
7774959, 1.19, 180.20, 213.72, 389.44, 471.27
7790959, 1.19, 180.30, 213.84, 390.24, 472.22
7806960, 1.19, 180.30, 213.84, 391.04, 473.17
7822959, 1.19, 180.30, 213.84, 391.85, 474.12
7838959, 1.19, 180.40, 213.96, 392.65, 475.07
7854960, 1.19, 180.30, 213.84, 393.45, 476.02
7870959, 1.19, 180.30, 213.84, 394.25, 476.97
7886959, 1.19, 180.30, 213.84, 395.05, 477.92
7902959, 1.19, 180.40, 213.96, 395.85, 478.87
7918959, 1.18, 180.30, 213.12, 396.65, 479.82
7934959, 1.19, 180.30, 213.84, 397.45, 480.77
7950959, 1.18, 180.30, 213.12, 398.26, 481.72
7966959, 1.19, 180.30, 213.84, 399.06, 482.67
7982959, 1.19, 180.20, 213.72, 399.86, 483.62
7998959, 1.18, 180.30, 213.12, 400.66, 484.57
8014959, 1.19, 180.30, 213.84, 401.46, 485.52
8030959, 1.19, 180.20, 213.72, 402.26, 486.47
8046959, 1.18, 180.20, 213.00, 403.06, 487.42
8062960, 1.18, 180.30, 213.12, 403.86, 488.36
8078960, 1.19, 180.30, 213.84, 404.66, 489.31
8094959, 1.19, 180.30, 213.84, 405.47, 490.26
8110959, 1.18, 180.30, 213.12, 406.27, 491.21
8126959, 1.18, 180.30, 213.12, 407.07, 492.16
8142960, 1.19, 180.20, 213.72, 407.87, 493.11
8158959, 1.19, 180.30, 213.84, 408.67, 494.06
8174959, 1.18, 180.30, 213.12, 409.47, 495.01
8190960, 1.18, 180.30, 213.12, 410.27, 495.95
8206959, 1.19, 180.20, 213.72, 411.07, 496.90
8222959, 1.18, 180.20, 213.00, 411.88, 497.85
8238959, 1.18, 180.40, 213.24, 412.68, 498.80
8254960, 1.18, 180.20, 213.00, 413.48, 499.75
8270959, 1.18, 180.30, 213.12, 414.28, 500.69
8286959, 1.18, 180.30, 213.12, 415.08, 501.64
8302959, 1.18, 180.20, 213.00, 415.88, 502.59
8318959, 1.18, 180.30, 213.12, 416.68, 503.53
8334960, 1.18, 180.20, 213.00, 417.48, 504.48
8350959, 1.18, 180.30, 213.12, 418.29, 505.43
8366959, 1.18, 180.20, 213.00, 419.09, 506.38
8382960, 1.18, 180.30, 213.12, 419.89, 507.32
8398959, 1.18, 180.30, 213.12, 420.69, 508.27
8414959, 1.18, 180.30, 213.12, 421.49, 509.22
8430960, 1.18, 180.30, 213.12, 422.29, 510.17
8446960, 1.18, 180.30, 213.12, 423.09, 511.11
8462960, 1.18, 180.30, 213.12, 423.89, 512.06
8478959, 1.18, 180.20, 213.00, 424.69, 513.01
8494959, 1.18, 180.20, 212.28, 425.50, 513.95
8510959, 1.18, 180.30, 213.12, 426.30, 514.90
8526959, 1.18, 180.30, 213.12, 427.10, 515.85
8542959, 1.18, 180.30, 213.12, 427.90, 516.79
8558959, 1.18, 180.20, 213.00, 428.70, 517.74
8574959, 1.18, 180.30, 213.12, 429.50, 518.69
8590959, 1.18, 180.30, 213.12, 430.30, 519.63
8606959, 1.18, 180.30, 213.12, 431.10, 520.58
8622959, 1.18, 180.30, 212.40, 431.91, 521.53
8638959, 1.18, 180.30, 212.40, 432.71, 522.47
8654959, 1.18, 180.20, 213.00, 433.51, 523.42
8670959, 1.18, 180.30, 213.12, 434.31, 524.36
8686960, 1.18, 180.30, 212.40, 435.11, 525.31
8702959, 1.18, 180.30, 213.12, 435.91, 526.26
8718960, 1.18, 180.20, 213.00, 436.71, 527.20
8734960, 1.18, 180.30, 213.12, 437.51, 528.15
8750959, 1.18, 180.30, 213.12, 438.31, 529.09
8766959, 1.18, 180.30, 212.40, 439.12, 530.04
8782959, 1.18, 180.30, 212.40, 439.92, 530.98
8798959, 1.18, 180.30, 213.12, 440.72, 531.93
8814959, 1.18, 180.30, 213.12, 441.52, 532.87
8830959, 1.18, 180.30, 212.40, 442.32, 533.82
8846960, 1.18, 180.30, 212.40, 443.12, 534.76
8862960, 1.18, 180.30, 212.40, 443.92, 535.70
8878959, 1.18, 180.30, 212.40, 444.72, 536.65
8894959, 1.18, 180.30, 212.40, 445.53, 537.59
8910959, 1.18, 180.30, 212.40, 446.33, 538.54
8926959, 1.18, 180.30, 212.40, 447.13, 539.48
8942960, 1.18, 180.30, 212.40, 447.93, 540.43
8958960, 1.18, 180.30, 212.40, 448.73, 541.37
8974959, 1.18, 180.30, 212.40, 449.53, 542.31
8990959, 1.18, 180.30, 212.40, 450.33, 543.26
9006960, 1.18, 180.30, 212.40, 451.13, 544.20
9022959, 1.18, 180.30, 212.40, 451.94, 545.15
9038960, 1.18, 180.40, 212.52, 452.74, 546.09
9054959, 1.18, 180.30, 212.40, 453.54, 547.03
9070959, 1.18, 180.30, 212.40, 454.34, 547.98
9086959, 1.18, 180.30, 212.40, 455.14, 548.92
9102959, 1.18, 180.30, 212.40, 455.94, 549.87
9118959, 1.18, 180.40, 212.52, 456.74, 550.81
9134960, 1.18, 180.30, 212.40, 457.55, 551.75
9150959, 1.18, 180.30, 212.40, 458.35, 552.70
9166959, 1.17, 180.20, 211.56, 459.15, 553.64
9182959, 1.17, 180.30, 211.68, 459.95, 554.58
9198959, 1.18, 180.30, 212.40, 460.75, 555.53
9214959, 1.17, 180.30, 211.68, 461.55, 556.47
9230959, 1.17, 180.40, 211.80, 462.35, 557.41
9246959, 1.18, 180.30, 212.40, 463.15, 558.35
9262959, 1.17, 180.30, 211.68, 463.96, 559.30
9278959, 1.17, 180.40, 211.80, 464.76, 560.24
9294959, 1.18, 180.30, 212.40, 465.56, 561.18
9310959, 1.17, 180.30, 211.68, 466.36, 562.12
9326959, 1.17, 180.30, 211.68, 467.16, 563.06
9342959, 1.17, 180.30, 211.68, 467.96, 564.00
9358959, 1.17, 180.40, 211.80, 468.76, 564.95
9374959, 1.17, 180.40, 211.80, 469.57, 565.89
9390959, 1.17, 180.30, 211.68, 470.37, 566.83
9406959, 1.17, 180.30, 211.68, 471.17, 567.77
9422959, 1.17, 180.30, 211.68, 471.97, 568.71
9438959, 1.17, 180.30, 211.68, 472.77, 569.65
9454959, 1.17, 180.30, 211.68, 473.57, 570.59
9470959, 1.17, 180.30, 211.68, 474.37, 571.53
9486960, 1.17, 180.30, 211.68, 475.18, 572.47
9502959, 1.17, 180.40, 211.80, 475.98, 573.41
9518959, 1.17, 180.20, 211.56, 476.78, 574.35
9534959, 1.17, 180.30, 211.68, 477.58, 575.29
9550959, 1.17, 180.30, 210.96, 478.38, 576.24
9566959, 1.17, 180.30, 211.68, 479.18, 577.18
9582959, 1.17, 180.30, 211.68, 479.98, 578.12
9598959, 1.17, 180.30, 211.68, 480.79, 579.06
9614960, 1.17, 180.30, 211.68, 481.59, 580.00
9630959, 1.17, 180.40, 211.80, 482.39, 580.94
9646959, 1.17, 180.40, 211.80, 483.19, 581.88
9662959, 1.17, 180.30, 210.96, 483.99, 582.82
9678960, 1.17, 180.40, 211.07, 484.79, 583.76
9694959, 1.17, 180.30, 211.68, 485.59, 584.70
9710959, 1.17, 180.30, 211.68, 486.40, 585.64
9726959, 1.17, 180.40, 211.80, 487.20, 586.58
9742959, 1.17, 180.30, 210.96, 488.00, 587.51
9758960, 1.17, 180.30, 210.96, 488.80, 588.45
9774959, 1.17, 180.30, 211.68, 489.60, 589.39
9790960, 1.17, 180.40, 211.07, 490.40, 590.33
9806959, 1.17, 180.30, 210.96, 491.20, 591.27
9822959, 1.17, 180.30, 210.96, 492.01, 592.21
9838959, 1.17, 180.20, 210.84, 492.81, 593.14
9854959, 1.17, 180.30, 210.96, 493.61, 594.08
9870960, 1.17, 180.30, 210.95, 494.41, 595.02
9886959, 1.17, 180.30, 211.68, 495.21, 595.96
9902960, 1.17, 180.30, 210.95, 496.01, 596.90
9918959, 1.17, 180.30, 210.96, 496.81, 597.83
9934959, 1.17, 180.30, 210.96, 497.61, 598.77
9950959, 1.17, 180.20, 210.84, 498.42, 599.71
9966960, 1.17, 180.30, 210.95, 499.22, 600.65
9982960, 1.17, 180.40, 211.07, 500.02, 601.58
9998959, 1.17, 180.40, 211.07, 500.82, 602.52
10014959, 1.17, 180.30, 210.96, 501.62, 603.46
10030959, 1.17, 180.40, 211.07, 502.42, 604.40
10046960, 1.17, 180.30, 210.96, 503.22, 605.33
10062959, 1.17, 180.30, 210.95, 504.02, 606.27
10078959, 1.17, 180.30, 210.96, 504.83, 607.21
10094960, 1.17, 180.20, 210.12, 505.63, 608.15
10110959, 1.17, 180.30, 210.95, 506.43, 609.08
10126960, 1.17, 180.30, 210.96, 507.23, 610.02
10142959, 1.17, 180.30, 210.24, 508.03, 610.95
10158959, 1.17, 180.30, 210.24, 508.83, 611.89
10174959, 1.17, 180.30, 210.24, 509.63, 612.83
10190959, 1.17, 180.30, 210.24, 510.43, 613.76
10206959, 1.17, 180.30, 210.24, 511.24, 614.70
10222959, 1.17, 180.30, 210.96, 512.04, 615.63
10238959, 1.17, 180.20, 210.12, 512.84, 616.57
10254959, 1.17, 180.40, 210.35, 513.64, 617.50
10270959, 1.17, 180.30, 210.24, 514.44, 618.44
10286959, 1.17, 180.30, 210.24, 515.24, 619.37
10302959, 1.17, 180.30, 210.24, 516.04, 620.31
10318959, 1.17, 180.30, 210.24, 516.84, 621.24
10334959, 1.17, 180.30, 210.24, 517.65, 622.18
10350959, 1.17, 180.30, 210.23, 518.45, 623.11
10366959, 1.17, 180.40, 210.35, 519.25, 624.05
10382960, 1.17, 180.30, 210.23, 520.05, 624.98
10398959, 1.17, 180.30, 210.24, 520.85, 625.92
10414959, 1.17, 180.30, 210.24, 521.65, 626.85
10430959, 1.16, 180.30, 209.51, 522.45, 627.78
10446959, 1.17, 180.30, 210.23, 523.26, 628.72
10462959, 1.17, 180.20, 210.12, 524.06, 629.65
10478959, 1.17, 180.40, 210.35, 524.86, 630.59
10494959, 1.17, 180.30, 210.24, 525.66, 631.52
10510960, 1.17, 180.30, 210.23, 526.46, 632.46
10526960, 1.17, 180.20, 210.12, 527.26, 633.39
10542959, 1.17, 180.20, 210.12, 528.06, 634.32
10558959, 1.17, 180.30, 210.24, 528.87, 635.26
10574960, 1.17, 180.30, 210.24, 529.67, 636.19
10590959, 1.17, 180.30, 210.24, 530.47, 637.12
10606960, 1.16, 180.30, 209.51, 531.27, 638.06
10622959, 1.16, 180.30, 209.51, 532.07, 638.99
10638959, 1.16, 180.30, 209.51, 532.87, 639.92
10654959, 1.16, 180.20, 209.40, 533.67, 640.85
10670959, 1.16, 180.30, 209.51, 534.47, 641.78
10686959, 1.17, 180.30, 210.24, 535.28, 642.72
10702959, 1.16, 180.30, 209.51, 536.08, 643.65
10718960, 1.17, 180.30, 210.24, 536.88, 644.58
10734960, 1.16, 180.30, 209.51, 537.68, 645.51
10750959, 1.16, 180.40, 209.63, 538.48, 646.44
10766960, 1.17, 180.30, 210.24, 539.28, 647.37
10782959, 1.16, 180.30, 209.52, 540.08, 648.30
10798959, 1.16, 180.20, 209.40, 540.89, 649.24
10814960, 1.16, 180.30, 209.52, 541.69, 650.17
10830959, 1.16, 180.30, 209.51, 542.49, 651.10
10846959, 1.16, 180.40, 209.63, 543.29, 652.03
10862959, 1.16, 180.30, 209.51, 544.09, 652.96
10878959, 1.16, 180.40, 209.63, 544.89, 653.89
10894959, 1.16, 180.30, 209.51, 545.69, 654.82
10910959, 1.16, 180.30, 209.51, 546.50, 655.75
10926959, 1.16, 180.40, 209.63, 547.30, 656.69
10942959, 1.16, 180.40, 209.63, 548.10, 657.62
10958959, 1.16, 180.30, 209.52, 548.90, 658.55
10974959, 1.16, 180.30, 208.79, 549.70, 659.48
10990959, 1.16, 180.30, 208.79, 550.50, 660.41
11006959, 1.16, 180.50, 209.75, 551.30, 661.33
11022960, 1.16, 180.30, 208.79, 552.11, 662.26
11038960, 1.16, 180.40, 208.91, 552.91, 663.19
11054959, 1.16, 180.30, 208.79, 553.71, 664.12
11070959, 1.16, 180.40, 208.91, 554.51, 665.05
11086959, 1.16, 180.30, 208.79, 555.31, 665.98
11102959, 1.16, 180.30, 208.79, 556.11, 666.91
11118959, 1.16, 180.30, 209.51, 556.92, 667.84
11134959, 1.16, 180.40, 208.91, 557.72, 668.76
11150959, 1.16, 180.30, 208.79, 558.52, 669.69
11166959, 1.16, 180.30, 208.79, 559.32, 670.62
11182959, 1.16, 180.30, 208.79, 560.12, 671.55
11198959, 1.16, 180.30, 208.79, 560.92, 672.48
11214960, 1.16, 180.30, 208.79, 561.73, 673.41
11230959, 1.16, 180.40, 208.91, 562.53, 674.33
11246960, 1.16, 180.30, 208.79, 563.33, 675.26
11262959, 1.16, 180.30, 208.79, 564.13, 676.19
11278959, 1.16, 180.40, 208.91, 564.93, 677.12
11294959, 1.16, 180.30, 208.79, 565.73, 678.04
11310960, 1.16, 180.30, 208.79, 566.53, 678.97
11326959, 1.16, 180.30, 208.79, 567.34, 679.90
11342959, 1.16, 180.40, 208.91, 568.14, 680.83
11358959, 1.15, 180.30, 208.07, 568.94, 681.75
11374960, 1.15, 180.20, 207.96, 569.74, 682.68
11390960, 1.16, 180.30, 208.79, 570.54, 683.60
11406959, 1.15, 180.30, 208.07, 571.34, 684.53
11422960, 1.16, 180.30, 208.79, 572.14, 685.45
11438960, 1.15, 180.30, 208.07, 572.95, 686.38
11454959, 1.15, 180.30, 208.07, 573.75, 687.30
11470959, 1.15, 180.30, 208.07, 574.55, 688.23
11486959, 1.15, 180.30, 208.07, 575.35, 689.15
11502959, 1.15, 180.30, 208.07, 576.15, 690.08
11518959, 1.15, 180.30, 208.07, 576.95, 691.00
11534960, 1.15, 180.40, 208.19, 577.76, 691.93
11550959, 1.15, 180.30, 208.07, 578.56, 692.85
11566960, 1.15, 180.30, 208.07, 579.36, 693.78
11582959, 1.15, 180.30, 208.07, 580.16, 694.70
11598960, 1.15, 180.30, 208.07, 580.96, 695.63
11614959, 1.15, 180.30, 208.07, 581.76, 696.55
11630959, 1.15, 180.30, 207.35, 582.56, 697.48
11646959, 1.15, 180.20, 207.96, 583.37, 698.40
11662959, 1.15, 180.30, 208.07, 584.17, 699.33
11678959, 1.15, 180.30, 208.07, 584.97, 700.25
11694960, 1.15, 180.30, 208.07, 585.77, 701.17
11710959, 1.15, 180.30, 208.07, 586.57, 702.10
11726960, 1.15, 180.40, 208.19, 587.37, 703.02
11742960, 1.15, 180.30, 208.07, 588.17, 703.94
11758960, 1.15, 180.30, 208.07, 588.98, 704.87
11774959, 1.15, 180.30, 207.35, 589.78, 705.79
11790959, 1.15, 180.30, 207.35, 590.58, 706.71
11806960, 1.15, 180.30, 207.35, 591.38, 707.63
11822959, 1.15, 180.30, 207.35, 592.18, 708.56
11838959, 1.15, 180.30, 207.35, 592.98, 709.48
11854959, 1.15, 180.30, 207.35, 593.78, 710.40
11870959, 1.15, 180.40, 207.47, 594.58, 711.32
11886959, 1.15, 180.30, 207.35, 595.39, 712.24
11902959, 1.15, 180.40, 207.47, 596.19, 713.16
11918960, 1.15, 180.30, 207.35, 596.99, 714.09
11934960, 1.15, 180.40, 207.47, 597.79, 715.01
11950959, 1.15, 180.30, 207.35, 598.59, 715.93
11966960, 1.15, 180.40, 206.75, 599.39, 716.85
11982959, 1.15, 180.30, 207.35, 600.19, 717.77
11998960, 1.15, 180.30, 207.35, 601.00, 718.69
12014960, 1.15, 180.30, 206.63, 601.80, 719.61
12030959, 1.15, 180.30, 206.63, 602.60, 720.53
12046960, 1.15, 180.30, 207.35, 603.40, 721.45
12062959, 1.15, 180.30, 206.63, 604.20, 722.37
12078959, 1.15, 180.20, 206.51, 605.00, 723.29
12094959, 1.15, 180.30, 207.35, 605.80, 724.21
12110959, 1.15, 180.30, 206.63, 606.61, 725.13
12126959, 1.15, 180.30, 206.63, 607.41, 726.04
12142959, 1.15, 180.30, 206.63, 608.21, 726.96
12158960, 1.15, 180.30, 206.63, 609.01, 727.88
12174960, 1.15, 180.30, 206.63, 609.81, 728.80
12190959, 1.15, 180.30, 206.63, 610.61, 729.72
12206960, 1.15, 180.20, 206.52, 611.41, 730.64
12222959, 1.15, 180.30, 206.63, 612.22, 731.55
12238959, 1.15, 180.30, 206.63, 613.02, 732.47
12254960, 1.15, 180.30, 206.63, 613.82, 733.39
12270959, 1.15, 180.30, 206.63, 614.62, 734.31
12286959, 1.14, 180.30, 205.91, 615.42, 735.23
12302960, 1.15, 180.30, 206.63, 616.22, 736.14
12318959, 1.15, 180.30, 206.63, 617.02, 737.06
12334959, 1.15, 180.30, 206.63, 617.82, 737.98
12350959, 1.14, 180.40, 206.02, 618.63, 738.89
12366959, 1.14, 180.40, 206.02, 619.43, 739.81
12382960, 1.15, 180.30, 206.63, 620.23, 740.73
12398959, 1.14, 180.30, 205.91, 621.03, 741.64
12414959, 1.14, 180.30, 205.91, 621.83, 742.56
12430959, 1.15, 180.30, 206.63, 622.63, 743.48
12446960, 1.14, 180.30, 205.91, 623.44, 744.39
12462959, 1.14, 180.30, 205.91, 624.24, 745.31
12478959, 1.14, 180.30, 205.91, 625.04, 746.22
12494959, 1.14, 180.40, 206.02, 625.84, 747.14
12510960, 1.14, 180.30, 205.91, 626.64, 748.05
12526960, 1.14, 180.30, 205.91, 627.44, 748.97
12542959, 1.14, 180.30, 205.91, 628.24, 749.88
12558959, 1.14, 180.30, 205.91, 629.05, 750.80
12574959, 1.14, 180.40, 206.02, 629.85, 751.71
12590960, 1.14, 180.30, 205.91, 630.65, 752.63
12606959, 1.14, 180.30, 205.91, 631.45, 753.54
12622960, 1.14, 180.30, 205.91, 632.25, 754.46
12638959, 1.14, 180.30, 205.19, 633.05, 755.37
12654959, 1.14, 180.40, 205.30, 633.85, 756.28
12670959, 1.14, 180.40, 205.30, 634.66, 757.19
12686960, 1.14, 180.40, 205.30, 635.46, 758.11
12702959, 1.14, 180.40, 205.30, 636.26, 759.02
12718960, 1.14, 180.30, 205.19, 637.06, 759.93
12734960, 1.14, 180.40, 205.30, 637.86, 760.84
12750959, 1.14, 180.30, 205.19, 638.66, 761.76
12766959, 1.14, 180.30, 205.19, 639.47, 762.67
12782959, 1.14, 180.30, 205.19, 640.27, 763.58
12798959, 1.14, 180.30, 205.19, 641.07, 764.49
12814959, 1.14, 180.30, 205.19, 641.87, 765.40
12830959, 1.14, 180.30, 205.19, 642.67, 766.32
12846959, 1.14, 180.30, 205.19, 643.47, 767.23
12862959, 1.14, 180.30, 205.19, 644.27, 768.14
12878959, 1.13, 180.40, 204.58, 645.08, 769.05
12894959, 1.14, 180.40, 205.30, 645.88, 769.96
12910959, 1.14, 180.30, 205.19, 646.68, 770.87
12926959, 1.13, 180.30, 204.47, 647.48, 771.78
12942959, 1.13, 180.20, 204.35, 648.28, 772.70
12958959, 1.14, 180.40, 205.30, 649.08, 773.61
12974959, 1.13, 180.40, 204.58, 649.89, 774.52
12990959, 1.13, 180.40, 204.58, 650.69, 775.43
13006959, 1.13, 180.20, 204.35, 651.49, 776.34
13022959, 1.13, 180.30, 204.47, 652.29, 777.24
13038959, 1.13, 180.30, 204.47, 653.09, 778.15
13054960, 1.13, 180.30, 204.47, 653.89, 779.06
13070959, 1.13, 180.30, 204.47, 654.69, 779.97
13086959, 1.13, 180.30, 204.47, 655.49, 780.88
13102959, 1.13, 180.30, 204.47, 656.30, 781.79
13118959, 1.13, 180.30, 204.47, 657.10, 782.70
13134960, 1.13, 180.40, 204.58, 657.90, 783.61
13150959, 1.13, 180.30, 204.47, 658.70, 784.51
13166959, 1.13, 180.30, 204.47, 659.50, 785.42
13182959, 1.13, 180.30, 204.46, 660.30, 786.33
13198959, 1.13, 180.30, 204.47, 661.11, 787.24
13214959, 1.13, 180.30, 203.75, 661.91, 788.14
13230959, 1.13, 180.30, 203.75, 662.71, 789.05
13246959, 1.13, 180.30, 204.47, 663.51, 789.96
13262959, 1.13, 180.40, 203.86, 664.31, 790.86
13278960, 1.13, 180.40, 203.86, 665.11, 791.77
13294959, 1.13, 180.40, 203.86, 665.91, 792.68
13310959, 1.13, 180.30, 204.47, 666.72, 793.58
13326960, 1.13, 180.40, 203.86, 667.52, 794.49
13342959, 1.13, 180.30, 203.74, 668.32, 795.39
13358959, 1.13, 180.30, 203.74, 669.12, 796.30
13374959, 1.13, 180.30, 203.74, 669.92, 797.21
13390959, 1.13, 180.40, 203.86, 670.72, 798.11
13406960, 1.13, 180.30, 203.75, 671.53, 799.02
13422959, 1.13, 180.30, 203.74, 672.33, 799.92
13438960, 1.13, 180.30, 203.74, 673.13, 800.83
13454959, 1.13, 180.40, 203.86, 673.93, 801.73
13470959, 1.13, 180.30, 203.74, 674.73, 802.64
13486960, 1.13, 180.20, 203.63, 675.53, 803.54
13502959, 1.13, 180.30, 203.74, 676.33, 804.45
13518960, 1.13, 180.40, 203.14, 677.14, 805.35
13534959, 1.13, 180.40, 203.86, 677.94, 806.25
13550960, 1.13, 180.20, 202.91, 678.74, 807.16
13566959, 1.13, 180.30, 203.02, 679.54, 808.06
13582959, 1.13, 180.30, 203.02, 680.34, 808.96
13598960, 1.13, 180.30, 203.02, 681.14, 809.86
13614959, 1.13, 180.30, 203.75, 681.94, 810.77
13630959, 1.13, 180.30, 203.02, 682.75, 811.67
13646960, 1.13, 180.20, 202.91, 683.55, 812.57
13662959, 1.13, 180.30, 203.02, 684.35, 813.47
13678960, 1.13, 180.40, 203.13, 685.15, 814.38
13694960, 1.13, 180.30, 203.02, 685.95, 815.28
13710959, 1.13, 180.30, 203.02, 686.75, 816.18
13726960, 1.13, 180.30, 203.02, 687.55, 817.08
13742959, 1.13, 180.30, 203.02, 688.36, 817.98
13758959, 1.12, 180.30, 202.30, 689.16, 818.89
13774959, 1.13, 180.20, 202.91, 689.96, 819.79
13790959, 1.12, 180.30, 202.30, 690.76, 820.69
13806959, 1.12, 180.30, 202.30, 691.56, 821.59
13822959, 1.13, 180.30, 203.03, 692.36, 822.49
13838959, 1.12, 180.30, 202.30, 693.16, 823.39
13854959, 1.12, 180.30, 202.30, 693.97, 824.29
13870959, 1.12, 180.30, 202.30, 694.77, 825.19
13886959, 1.12, 180.30, 202.30, 695.57, 826.09
13902959, 1.12, 180.30, 202.30, 696.37, 826.99
13918960, 1.12, 180.30, 202.30, 697.17, 827.89
13934959, 1.12, 180.40, 202.41, 697.97, 828.79
13950959, 1.12, 180.40, 202.41, 698.77, 829.69
13966959, 1.12, 180.30, 202.30, 699.58, 830.59
13982959, 1.12, 180.30, 202.30, 700.38, 831.48
13998959, 1.12, 180.40, 202.42, 701.18, 832.38
14014959, 1.12, 180.40, 202.42, 701.98, 833.28
14030959, 1.12, 180.30, 202.30, 702.78, 834.18
14046959, 1.12, 180.40, 201.69, 703.58, 835.08
14062959, 1.12, 180.30, 201.58, 704.39, 835.98
14078960, 1.12, 180.40, 202.41, 705.19, 836.87
14094960, 1.12, 180.40, 201.69, 705.99, 837.77
14110959, 1.12, 180.30, 201.58, 706.79, 838.66
14126959, 1.12, 180.30, 201.58, 707.59, 839.56
14142960, 1.12, 180.40, 201.69, 708.39, 840.46
14158959, 1.12, 180.30, 201.58, 709.20, 841.35
14174959, 1.12, 180.40, 201.69, 710.00, 842.25
14190959, 1.12, 180.30, 201.58, 710.80, 843.14
14206959, 1.12, 180.30, 201.58, 711.60, 844.04
14222959, 1.12, 180.30, 201.58, 712.40, 844.94
14238959, 1.12, 180.30, 201.58, 713.20, 845.83
14254959, 1.12, 180.30, 201.58, 714.00, 846.73
14270959, 1.11, 180.40, 200.97, 714.81, 847.62
14286959, 1.11, 180.40, 200.97, 715.61, 848.52
14302959, 1.11, 180.40, 200.97, 716.41, 849.41
14318959, 1.11, 180.30, 200.86, 717.21, 850.31
14334959, 1.11, 180.30, 200.86, 718.01, 851.20
14350960, 1.11, 180.30, 200.86, 718.81, 852.09
14366960, 1.11, 180.30, 200.86, 719.62, 852.99
14382960, 1.11, 180.30, 200.86, 720.42, 853.88
14398959, 1.11, 180.40, 200.97, 721.22, 854.77
14414959, 1.11, 180.40, 200.97, 722.02, 855.66
14430959, 1.11, 180.30, 200.86, 722.82, 856.56
14446959, 1.11, 180.40, 200.97, 723.62, 857.45
14462959, 1.11, 180.30, 200.86, 724.43, 858.34
14478959, 1.11, 180.30, 200.14, 725.23, 859.23
14494960, 1.11, 180.30, 200.14, 726.03, 860.12
14510959, 1.11, 180.40, 200.97, 726.83, 861.01
14526959, 1.11, 180.30, 200.14, 727.63, 861.90
14542959, 1.11, 180.40, 200.25, 728.43, 862.79
14558959, 1.11, 180.30, 200.14, 729.23, 863.68
14574959, 1.11, 180.30, 200.14, 730.04, 864.57
14590959, 1.11, 180.30, 200.14, 730.84, 865.46
14606959, 1.11, 180.30, 200.14, 731.64, 866.35
14622959, 1.11, 180.30, 200.14, 732.44, 867.24
14638959, 1.11, 180.30, 200.14, 733.24, 868.13
14654959, 1.11, 180.30, 200.14, 734.04, 869.02
14670959, 1.11, 180.30, 200.14, 734.84, 869.91
14686959, 1.11, 180.30, 199.42, 735.65, 870.80
14702960, 1.11, 180.30, 200.14, 736.45, 871.69
14718959, 1.11, 180.30, 200.14, 737.25, 872.57
14734959, 1.11, 180.40, 199.53, 738.05, 873.46
14750960, 1.11, 180.20, 199.31, 738.85, 874.35
14766960, 1.11, 180.40, 199.53, 739.65, 875.23
14782959, 1.11, 180.40, 199.53, 740.46, 876.12
14798959, 1.11, 180.30, 199.42, 741.26, 877.01
14814959, 1.11, 180.30, 199.42, 742.06, 877.89
14830959, 1.10, 180.30, 198.70, 742.86, 878.78
14846959, 1.11, 180.30, 199.42, 743.66, 879.67
14862959, 1.11, 180.30, 199.42, 744.46, 880.55
14878959, 1.10, 180.30, 198.70, 745.26, 881.44
14894959, 1.10, 180.20, 198.59, 746.07, 882.32
14910959, 1.10, 180.20, 198.58, 746.87, 883.20
14926960, 1.10, 180.30, 198.69, 747.67, 884.09
14942960, 1.10, 180.20, 198.59, 748.47, 884.97
14958959, 1.10, 180.40, 198.81, 749.27, 885.85
14974959, 1.10, 180.30, 198.70, 750.07, 886.74
14990960, 1.10, 180.30, 198.70, 750.87, 887.62
15006959, 1.10, 180.30, 197.97, 751.68, 888.50
15022959, 1.10, 180.30, 198.70, 752.48, 889.38
15038959, 1.10, 180.30, 198.69, 753.28, 890.27
15054960, 1.10, 180.30, 198.70, 754.08, 891.15
15070959, 1.10, 180.30, 197.97, 754.88, 892.03
15086959, 1.10, 180.30, 197.97, 755.68, 892.91
15102959, 1.10, 180.20, 197.86, 756.48, 893.79
15118960, 1.10, 180.30, 197.98, 757.28, 894.67
15134959, 1.10, 180.30, 197.97, 758.09, 895.55
15150959, 1.10, 180.30, 197.97, 758.89, 896.43
15166959, 1.10, 180.30, 197.97, 759.69, 897.31
15182959, 1.10, 180.30, 197.97, 760.49, 898.18
15198959, 1.09, 180.30, 197.25, 761.29, 899.06
15214959, 1.09, 180.30, 197.25, 762.09, 899.94
15230959, 1.09, 180.30, 197.25, 762.89, 900.82
15246960, 1.09, 180.30, 197.25, 763.70, 901.69
15262959, 1.09, 180.30, 197.25, 764.50, 902.57
15278960, 1.09, 180.20, 197.14, 765.30, 903.45
15294959, 1.09, 180.30, 197.25, 766.10, 904.32
15310959, 1.09, 180.20, 196.42, 766.90, 905.20
15326959, 1.09, 180.30, 197.25, 767.70, 906.07
15342959, 1.09, 180.40, 196.64, 768.50, 906.95
15358959, 1.09, 180.30, 196.53, 769.30, 907.82
15374959, 1.09, 180.30, 196.53, 770.11, 908.70
15390959, 1.09, 180.20, 196.42, 770.91, 909.57
15406959, 1.09, 180.30, 196.53, 771.71, 910.44
15422960, 1.09, 180.30, 196.53, 772.51, 911.32
15438960, 1.09, 180.30, 196.53, 773.31, 912.19
15454960, 1.09, 180.30, 195.81, 774.11, 913.06
15470959, 1.09, 180.40, 195.92, 774.92, 913.93
15486959, 1.09, 180.20, 195.70, 775.72, 914.80
15502959, 1.09, 180.30, 195.81, 776.52, 915.67
15518959, 1.09, 180.30, 195.81, 777.32, 916.54
15534959, 1.09, 180.30, 195.81, 778.12, 917.41
15550960, 1.08, 180.30, 195.09, 778.92, 918.28
15566960, 1.08, 180.30, 195.09, 779.72, 919.15
15582959, 1.08, 180.30, 195.09, 780.53, 920.02
15598959, 1.08, 180.40, 195.20, 781.33, 920.89
15614959, 1.08, 180.30, 195.09, 782.13, 921.75
15630959, 1.08, 180.40, 195.20, 782.93, 922.62
15646960, 1.08, 180.30, 194.37, 783.73, 923.49
15662959, 1.08, 180.30, 194.37, 784.53, 924.35
15678960, 1.08, 180.30, 194.37, 785.33, 925.22
15694959, 1.08, 180.30, 194.37, 786.14, 926.08
15710959, 1.08, 180.20, 194.26, 786.94, 926.95
15726960, 1.08, 180.30, 194.37, 787.74, 927.81
15742959, 1.08, 180.30, 194.37, 788.54, 928.67
15758959, 1.07, 180.30, 193.65, 789.34, 929.53
15774959, 1.07, 180.30, 193.65, 790.14, 930.40
15790959, 1.07, 180.30, 193.65, 790.94, 931.26
15806960, 1.07, 180.30, 193.65, 791.75, 932.12
15822959, 1.07, 180.30, 193.65, 792.55, 932.98
15838960, 1.07, 180.30, 193.65, 793.35, 933.84
15854959, 1.07, 180.30, 192.92, 794.15, 934.70
15870959, 1.07, 180.30, 192.93, 794.95, 935.55
15886959, 1.07, 180.30, 192.93, 795.75, 936.41
15902959, 1.07, 180.30, 192.93, 796.55, 937.27
15918960, 1.07, 180.20, 192.82, 797.36, 938.12
15934960, 1.07, 180.30, 192.21, 798.16, 938.98
15950959, 1.07, 180.40, 192.31, 798.96, 939.83
15966960, 1.07, 180.30, 192.21, 799.76, 940.69
15982959, 1.07, 180.30, 192.21, 800.56, 941.54
15998960, 1.06, 180.30, 191.48, 801.36, 942.40
16014959, 1.06, 180.40, 191.59, 802.16, 943.25
16030959, 1.06, 180.20, 191.38, 802.97, 944.10
16046959, 1.06, 180.30, 190.76, 803.77, 944.95
16062959, 1.06, 180.20, 190.66, 804.57, 945.80
16078959, 1.06, 180.30, 190.76, 805.37, 946.65
16094959, 1.06, 180.20, 190.66, 806.17, 947.49
16110960, 1.06, 180.20, 190.66, 806.97, 948.34
16126959, 1.05, 180.30, 190.04, 807.77, 949.19
16142960, 1.05, 180.30, 190.04, 808.57, 950.03
16158959, 1.05, 180.30, 190.04, 809.38, 950.88
16174960, 1.05, 180.30, 189.32, 810.18, 951.72
16190959, 1.05, 180.30, 189.32, 810.98, 952.56
16206960, 1.05, 180.40, 189.43, 811.78, 953.40
16222959, 1.05, 180.20, 189.21, 812.58, 954.25
16238959, 1.05, 180.30, 188.60, 813.38, 955.08
16254959, 1.05, 180.30, 188.60, 814.18, 955.92
16270959, 1.04, 180.20, 187.77, 814.99, 956.76
16286959, 1.04, 180.40, 187.98, 815.79, 957.59
16302959, 1.04, 180.30, 187.16, 816.59, 958.43
16318959, 1.04, 180.30, 187.16, 817.39, 959.26
16334959, 1.04, 180.30, 187.16, 818.19, 960.10
16350959, 1.04, 180.30, 187.16, 818.99, 960.93
16366959, 1.03, 180.30, 186.44, 819.79, 961.76
16382959, 1.03, 180.30, 186.44, 820.60, 962.58
16398960, 1.03, 180.30, 186.44, 821.40, 963.41
16414959, 1.03, 180.30, 185.71, 822.20, 964.24
16430960, 1.03, 180.20, 184.89, 823.00, 965.06
16446960, 1.03, 180.30, 184.99, 823.80, 965.88
16462959, 1.02, 180.30, 184.27, 824.60, 966.70
16478960, 1.02, 180.30, 184.27, 825.40, 967.52
16494959, 1.02, 180.20, 183.45, 826.20, 968.34
16510959, 1.01, 180.40, 182.93, 827.01, 969.15
16526959, 1.01, 180.30, 182.83, 827.81, 969.97
16542959, 1.01, 180.30, 182.11, 828.61, 970.78
16558959, 1.01, 180.30, 181.39, 829.41, 971.59
16574959, 1.01, 180.20, 181.28, 830.21, 972.39
16590959, 1.00, 180.30, 180.66, 831.01, 973.19
16592959, 1.00, 180.20, 179.85, 831.11, 973.29
