Repository: Moragor/NiMh_Battery_tests

# NiMh_Battery_tests
 A follow up to my alkaline battery tests

File: logged data/Duracell_AAA_0.2C/LOGGER03.CSV
millis,voltage,current,power,capacity,energy
0, 1.30, 180.20, 233.91, 0.00, 0.00
15579, 1.29, 180.40, 232.73, 0.78, 1.01
31580, 1.29, 180.30, 231.87, 1.58, 2.04
47579, 1.29, 180.40, 232.00, 2.38, 3.07
63580, 1.28, 180.40, 231.28, 3.19, 4.10
79579, 1.28, 180.40, 231.28, 3.99, 5.13
95579, 1.28, 180.40, 231.28, 4.79, 6.16
111579, 1.28, 180.40, 230.56, 5.59, 7.18
127579, 1.27, 180.40, 229.84, 6.39, 8.20
143580, 1.27, 180.30, 229.71, 7.19, 9.22
159580, 1.27, 180.30, 228.99, 7.99, 10.25
175579, 1.27, 180.40, 229.12, 8.80, 11.26
191579, 1.27, 180.30, 228.99, 9.60, 12.28
207580, 1.27, 180.30, 228.99, 10.40, 13.30
223579, 1.27, 180.30, 228.27, 11.20, 14.31
239580, 1.27, 180.30, 228.27, 12.00, 15.33
255580, 1.27, 180.30, 228.27, 12.80, 16.34
271579, 1.27, 180.30, 228.27, 13.61, 17.36
287579, 1.26, 180.30, 227.54, 14.41, 18.37
303580, 1.26, 180.40, 227.67, 15.21, 19.38
319580, 1.26, 180.40, 226.95, 16.01, 20.39
335579, 1.26, 180.30, 226.82, 16.81, 21.40
351579, 1.26, 180.30, 226.82, 17.61, 22.40
367580, 1.26, 180.30, 226.82, 18.41, 23.41
383579, 1.26, 180.30, 226.82, 19.22, 24.42
399580, 1.25, 180.30, 226.10, 20.02, 25.42
415580, 1.25, 180.30, 226.10, 20.82, 26.43
431580, 1.25, 180.40, 226.23, 21.62, 27.44
447579, 1.25, 180.30, 226.10, 22.42, 28.44
463579, 1.25, 180.40, 226.23, 23.22, 29.44
479579, 1.25, 180.30, 225.38, 24.02, 30.45
495579, 1.25, 180.40, 225.51, 24.83, 31.45
511579, 1.25, 180.30, 225.38, 25.63, 32.45
527580, 1.25, 180.40, 225.51, 26.43, 33.45
543579, 1.25, 180.30, 224.66, 27.23, 34.45
559580, 1.25, 180.30, 224.66, 28.03, 35.45
575579, 1.25, 180.30, 224.66, 28.83, 36.45
591579, 1.25, 180.30, 224.66, 29.64, 37.45
607579, 1.25, 180.40, 224.78, 30.44, 38.45
623579, 1.25, 180.40, 224.79, 31.24, 39.45
639579, 1.24, 180.40, 224.06, 32.04, 40.44
655580, 1.24, 180.40, 224.06, 32.84, 41.44
671579, 1.24, 180.30, 223.94, 33.64, 42.43
687579, 1.24, 180.40, 224.06, 34.44, 43.43
703580, 1.24, 180.30, 223.94, 35.25, 44.43
719579, 1.24, 180.30, 223.94, 36.05, 45.42
735579, 1.24, 180.30, 223.22, 36.85, 46.41
751580, 1.24, 180.30, 223.22, 37.65, 47.41
767579, 1.24, 180.30, 223.22, 38.45, 48.40
783579, 1.24, 180.30, 223.22, 39.25, 49.39
799579, 1.24, 180.40, 223.34, 40.05, 50.38
815580, 1.24, 180.30, 223.22, 40.86, 51.38
831579, 1.24, 180.40, 223.34, 41.66, 52.37
847580, 1.23, 180.30, 222.50, 42.46, 53.36
863579, 1.23, 180.30, 222.50, 43.26, 54.35
879580, 1.23, 180.40, 222.62, 44.06, 55.34
895579, 1.23, 180.40, 222.62, 44.86, 56.33
911579, 1.23, 180.30, 222.50, 45.66, 57.32
927580, 1.23, 180.30, 222.50, 46.47, 58.30
943579, 1.23, 180.30, 222.50, 47.27, 59.29
959579, 1.23, 180.40, 222.62, 48.07, 60.28
975579, 1.23, 180.30, 221.77, 48.87, 61.27
991579, 1.23, 180.30, 222.50, 49.67, 62.26
1007580, 1.23, 180.30, 221.78, 50.47, 63.24
1023579, 1.23, 180.30, 221.77, 51.27, 64.23
1039579, 1.23, 180.40, 221.90, 52.08, 65.21
1055579, 1.23, 180.30, 221.77, 52.88, 66.20
1071579, 1.23, 180.30, 221.77, 53.68, 67.19
1087579, 1.23, 180.30, 221.78, 54.48, 68.17
1103579, 1.23, 180.30, 221.78, 55.28, 69.16
1119579, 1.23, 180.30, 221.05, 56.08, 70.14
1135579, 1.23, 180.20, 221.65, 56.88, 71.12
1151579, 1.23, 180.30, 221.78, 57.69, 72.11
1167579, 1.23, 180.30, 221.05, 58.49, 73.09
1183579, 1.23, 180.30, 221.06, 59.29, 74.07
1199579, 1.23, 180.40, 221.18, 60.09, 75.06
1215579, 1.23, 180.30, 221.06, 60.89, 76.04
1231579, 1.23, 180.30, 221.05, 61.69, 77.02
1247579, 1.22, 180.30, 220.33, 62.49, 78.00
1263579, 1.22, 180.40, 220.46, 63.30, 78.98
1279579, 1.22, 180.30, 220.33, 64.10, 79.97
1295579, 1.22, 180.30, 220.33, 64.90, 80.95
1311579, 1.22, 180.30, 220.33, 65.70, 81.93
1327579, 1.22, 180.20, 220.21, 66.50, 82.91
1343580, 1.22, 180.30, 220.33, 67.30, 83.89
1359579, 1.22, 180.30, 220.33, 68.10, 84.86
1375579, 1.22, 180.40, 220.46, 68.91, 85.84
1391579, 1.22, 180.30, 220.33, 69.71, 86.82
1407580, 1.22, 180.30, 220.33, 70.51, 87.80
1423579, 1.22, 180.30, 220.33, 71.31, 88.78
1439579, 1.22, 180.30, 220.33, 72.11, 89.76
1455579, 1.22, 180.30, 219.61, 72.91, 90.74
1471579, 1.22, 180.40, 220.45, 73.71, 91.72
1487580, 1.22, 180.30, 220.33, 74.52, 92.69
1503579, 1.22, 180.30, 219.61, 75.32, 93.67
1519580, 1.22, 180.30, 219.61, 76.12, 94.65
1535579, 1.22, 180.30, 219.61, 76.92, 95.62
1551579, 1.22, 180.40, 219.73, 77.72, 96.60
1567579, 1.22, 180.30, 219.61, 78.52, 97.58
1583579, 1.22, 180.30, 219.61, 79.32, 98.55
1599580, 1.22, 180.30, 219.61, 80.12, 99.53
1615579, 1.22, 180.30, 219.61, 80.93, 100.50
1631579, 1.21, 180.40, 219.01, 81.73, 101.48
1647579, 1.22, 180.30, 219.61, 82.53, 102.45
1663579, 1.22, 180.30, 219.61, 83.33, 103.43
1679579, 1.21, 180.30, 218.89, 84.13, 104.40
1695579, 1.22, 180.30, 219.61, 84.93, 105.38
1711580, 1.21, 180.30, 218.89, 85.73, 106.35
1727580, 1.21, 180.30, 218.89, 86.54, 107.32
1743580, 1.21, 180.30, 218.89, 87.34, 108.30
1759579, 1.21, 180.30, 218.89, 88.14, 109.27
1775580, 1.21, 180.30, 218.89, 88.94, 110.24
1791579, 1.21, 180.30, 218.89, 89.74, 111.21
1807580, 1.21, 180.20, 218.77, 90.54, 112.19
1823580, 1.21, 180.30, 218.89, 91.34, 113.16
1839579, 1.21, 180.30, 218.89, 92.15, 114.13
1855580, 1.21, 180.30, 218.17, 92.95, 115.11
1871580, 1.21, 180.30, 218.89, 93.75, 116.08
1887580, 1.21, 180.30, 218.17, 94.55, 117.05
1903579, 1.21, 180.30, 218.17, 95.35, 118.02
1919579, 1.21, 180.30, 218.89, 96.15, 118.99
1935580, 1.21, 180.30, 218.17, 96.95, 119.96
1951579, 1.21, 180.30, 218.17, 97.75, 120.93
1967579, 1.21, 180.20, 218.05, 98.56, 121.90
1983579, 1.21, 180.30, 218.17, 99.36, 122.87
1999579, 1.21, 180.30, 218.17, 100.16, 123.84
2015580, 1.21, 180.30, 218.17, 100.96, 124.81
2031580, 1.21, 180.30, 218.17, 101.76, 125.78
2047580, 1.21, 180.20, 218.05, 102.56, 126.75
2063580, 1.21, 180.30, 218.17, 103.36, 127.72
2079579, 1.21, 180.20, 218.05, 104.17, 128.69
2095579, 1.21, 180.20, 218.05, 104.97, 129.66
2111579, 1.21, 180.30, 218.17, 105.77, 130.63
2127579, 1.21, 180.30, 217.45, 106.57, 131.60
2143580, 1.21, 180.30, 218.17, 107.37, 132.57
2159579, 1.21, 180.30, 217.45, 108.17, 133.54
2175579, 1.21, 180.40, 218.29, 108.97, 134.51
2191579, 1.21, 180.30, 218.17, 109.77, 135.47
2207579, 1.21, 180.30, 217.45, 110.58, 136.44
2223579, 1.21, 180.20, 218.05, 111.38, 137.41
2239579, 1.21, 180.30, 217.45, 112.18, 138.38
2255579, 1.21, 180.20, 218.05, 112.98, 139.35
2271580, 1.21, 180.40, 217.57, 113.78, 140.31
2287579, 1.21, 180.30, 217.45, 114.58, 141.28
2303579, 1.21, 180.30, 217.45, 115.38, 142.25
2319579, 1.21, 180.30, 217.45, 116.19, 143.21
2335579, 1.21, 180.40, 217.57, 116.99, 144.18
2351580, 1.21, 180.30, 217.45, 117.79, 145.15
2367579, 1.21, 180.30, 217.45, 118.59, 146.11
2383580, 1.21, 180.30, 217.45, 119.39, 147.08
2399579, 1.21, 180.30, 217.45, 120.19, 148.04
2415580, 1.21, 180.30, 217.45, 120.99, 149.01
2431579, 1.21, 180.30, 217.45, 121.79, 149.98
2447579, 1.21, 180.30, 217.45, 122.60, 150.94
2463579, 1.21, 180.20, 217.33, 123.40, 151.91
2479579, 1.20, 180.30, 216.72, 124.20, 152.88
2495579, 1.21, 180.30, 217.45, 125.00, 153.84
2511579, 1.20, 180.30, 216.73, 125.80, 154.81
2527579, 1.21, 180.20, 217.33, 126.60, 155.77
2543580, 1.21, 180.30, 217.45, 127.40, 156.74
2559579, 1.21, 180.30, 217.45, 128.21, 157.70
2575579, 1.21, 180.30, 217.45, 129.01, 158.67
2591579, 1.20, 180.20, 216.61, 129.81, 159.64
2607579, 1.20, 180.30, 216.72, 130.61, 160.60
2623580, 1.21, 180.30, 217.45, 131.41, 161.56
2639580, 1.21, 180.20, 217.33, 132.21, 162.53
2655579, 1.20, 180.30, 216.73, 133.01, 163.49
2671579, 1.20, 180.30, 216.73, 133.81, 164.46
2687579, 1.20, 180.30, 216.72, 134.62, 165.42
2703580, 1.20, 180.30, 216.73, 135.42, 166.39
2719579, 1.20, 180.30, 216.72, 136.22, 167.35
2735579, 1.20, 180.30, 216.73, 137.02, 168.31
2751580, 1.20, 180.30, 216.73, 137.82, 169.28
2767579, 1.20, 180.30, 216.73, 138.62, 170.24
2783579, 1.20, 180.30, 216.73, 139.42, 171.20
2799579, 1.20, 180.30, 216.73, 140.22, 172.17
2815579, 1.20, 180.20, 216.61, 141.03, 173.13
2831579, 1.20, 180.30, 216.73, 141.83, 174.09
2847579, 1.20, 180.20, 216.60, 142.63, 175.06
2863580, 1.20, 180.30, 216.73, 143.43, 176.02
2879579, 1.20, 180.40, 216.84, 144.23, 176.98
2895579, 1.20, 180.40, 216.84, 145.03, 177.95
2911580, 1.20, 180.30, 216.72, 145.83, 178.91
2927579, 1.20, 180.20, 216.61, 146.64, 179.87
2943579, 1.20, 180.30, 216.73, 147.44, 180.83
2959579, 1.20, 180.30, 216.72, 148.24, 181.80
2975579, 1.20, 180.20, 215.89, 149.04, 182.76
2991579, 1.20, 180.30, 216.73, 149.84, 183.72
3007579, 1.20, 180.30, 216.72, 150.64, 184.69
3023579, 1.20, 180.20, 216.61, 151.44, 185.65
3039579, 1.20, 180.30, 216.72, 152.24, 186.61
3055580, 1.20, 180.30, 216.72, 153.05, 187.57
3071579, 1.20, 180.30, 216.00, 153.85, 188.54
3087579, 1.20, 180.40, 216.85, 154.65, 189.50
3103579, 1.20, 180.30, 216.72, 155.45, 190.46
3119579, 1.20, 180.30, 216.01, 156.25, 191.42
3135579, 1.20, 180.30, 216.72, 157.05, 192.39
3151579, 1.20, 180.30, 216.73, 157.85, 193.35
3167579, 1.20, 180.30, 216.72, 158.66, 194.31
3183579, 1.20, 180.30, 216.73, 159.46, 195.27
3199580, 1.20, 180.40, 216.85, 160.26, 196.24
3215579, 1.20, 180.30, 216.01, 161.06, 197.20
3231580, 1.20, 180.30, 216.00, 161.86, 198.16
3247579, 1.20, 180.30, 216.00, 162.66, 199.12
3263579, 1.20, 180.30, 216.73, 163.46, 200.08
3279579, 1.20, 180.40, 216.12, 164.26, 201.04
3295580, 1.20, 180.40, 216.85, 165.07, 202.00
3311579, 1.20, 180.30, 216.73, 165.87, 202.96
3327579, 1.20, 180.40, 216.12, 166.67, 203.93
3343579, 1.20, 180.30, 216.01, 167.47, 204.89
3359579, 1.20, 180.30, 216.01, 168.27, 205.85
3375579, 1.20, 180.40, 216.12, 169.07, 206.81
3391579, 1.20, 180.40, 216.12, 169.88, 207.77
3407579, 1.20, 180.30, 216.73, 170.68, 208.73
3423579, 1.20, 180.20, 216.60, 171.48, 209.69
3439579, 1.20, 180.40, 216.12, 172.28, 210.65
3455580, 1.20, 180.30, 216.00, 173.08, 211.61
3471579, 1.20, 180.40, 216.12, 173.88, 212.57
3487579, 1.20, 180.40, 216.12, 174.68, 213.53
3503579, 1.20, 180.40, 216.12, 175.48, 214.49
3519579, 1.20, 180.40, 216.13, 176.29, 215.45
3535579, 1.20, 180.40, 216.12, 177.09, 216.41
3551579, 1.20, 180.30, 216.00, 177.89, 217.37
3567580, 1.20, 180.30, 216.00, 178.69, 218.33
3583579, 1.20, 180.30, 216.00, 179.49, 219.29
3599579, 1.20, 180.30, 216.00, 180.29, 220.25
3615579, 1.20, 180.30, 216.00, 181.09, 221.21
3631579, 1.20, 180.30, 216.00, 181.90, 222.17
3647579, 1.20, 180.30, 216.00, 182.70, 223.13
3663579, 1.20, 180.40, 216.12, 183.50, 224.09
3679579, 1.20, 180.30, 216.00, 184.30, 225.05
3695580, 1.20, 180.30, 216.00, 185.10, 226.01
3711579, 1.20, 180.40, 216.12, 185.90, 226.97
3727579, 1.20, 180.30, 216.00, 186.70, 227.93
3743579, 1.20, 180.30, 216.00, 187.51, 228.89
3759580, 1.20, 180.20, 215.89, 188.31, 229.85
3775579, 1.20, 180.40, 216.12, 189.11, 230.81
3791579, 1.20, 180.30, 216.00, 189.91, 231.77
3807579, 1.20, 180.40, 216.12, 190.71, 232.73
3823579, 1.20, 180.30, 216.00, 191.51, 233.69
3839580, 1.20, 180.30, 216.00, 192.31, 234.65
3855579, 1.20, 180.30, 216.00, 193.11, 235.61
3871579, 1.20, 180.30, 216.00, 193.92, 236.57
3887580, 1.19, 180.40, 215.40, 194.72, 237.53
3903579, 1.20, 180.40, 216.12, 195.52, 238.49
3919580, 1.20, 180.30, 216.00, 196.32, 239.45
3935579, 1.20, 180.30, 216.01, 197.12, 240.41
3951580, 1.20, 180.30, 216.00, 197.92, 241.37
3967580, 1.20, 180.40, 216.12, 198.72, 242.33
3983579, 1.20, 180.20, 215.88, 199.53, 243.29
3999579, 1.19, 180.30, 215.28, 200.33, 244.25
4015580, 1.19, 180.20, 215.16, 201.13, 245.21
4031579, 1.20, 180.30, 216.00, 201.93, 246.16
4047579, 1.20, 180.30, 216.00, 202.73, 247.12
4063580, 1.20, 180.30, 216.00, 203.53, 248.08
4079579, 1.20, 180.30, 216.01, 204.33, 249.04
4095579, 1.20, 180.30, 216.00, 205.13, 250.00
4111579, 1.20, 180.30, 216.00, 205.94, 250.96
4127579, 1.20, 180.30, 216.00, 206.74, 251.92
4143579, 1.20, 180.20, 215.89, 207.54, 252.88
4159580, 1.20, 180.20, 215.88, 208.34, 253.84
4175579, 1.19, 180.20, 215.16, 209.14, 254.80
4191579, 1.20, 180.30, 216.00, 209.94, 255.76
4207580, 1.19, 180.20, 215.16, 210.74, 256.72
4223579, 1.20, 180.30, 216.00, 211.54, 257.67
4239579, 1.20, 180.20, 215.89, 212.35, 258.63
4255580, 1.20, 180.30, 216.00, 213.15, 259.59
4271580, 1.20, 180.30, 216.00, 213.95, 260.55
4287579, 1.20, 180.30, 216.00, 214.75, 261.51
4303579, 1.20, 180.30, 216.00, 215.55, 262.47
4319579, 1.19, 180.30, 215.28, 216.35, 263.43
4335579, 1.20, 180.30, 216.00, 217.15, 264.38
4351579, 1.20, 180.20, 215.89, 217.95, 265.34
4367580, 1.19, 180.30, 215.28, 218.76, 266.30
4383580, 1.19, 180.10, 215.04, 219.56, 267.26
4399580, 1.20, 180.30, 216.00, 220.36, 268.22
4415579, 1.19, 180.20, 215.16, 221.16, 269.18
4431580, 1.19, 180.30, 215.28, 221.96, 270.14
4447579, 1.19, 180.30, 215.28, 222.76, 271.09
4463580, 1.20, 180.20, 215.88, 223.56, 272.05
4479580, 1.20, 180.30, 216.00, 224.36, 273.01
4495580, 1.19, 180.30, 215.28, 225.17, 273.97
4511580, 1.20, 180.30, 216.00, 225.97, 274.93
4527579, 1.20, 180.30, 216.00, 226.77, 275.88
4543579, 1.19, 180.30, 215.28, 227.57, 276.84
4559579, 1.20, 180.20, 215.88, 228.37, 277.80
4575579, 1.20, 180.30, 216.00, 229.17, 278.76
4591579, 1.19, 180.30, 215.28, 229.97, 279.71
4607579, 1.19, 180.20, 215.16, 230.77, 280.67
4623579, 1.19, 180.20, 215.16, 231.58, 281.63
4639580, 1.20, 180.20, 215.88, 232.38, 282.59
4655579, 1.19, 180.30, 215.28, 233.18, 283.54
4671579, 1.19, 180.20, 215.16, 233.98, 284.50
4687579, 1.20, 180.20, 215.89, 234.78, 285.46
4703579, 1.19, 180.30, 215.28, 235.58, 286.42
4719580, 1.19, 180.20, 215.16, 236.38, 287.37
4735579, 1.19, 180.30, 215.28, 237.18, 288.33
4751579, 1.19, 180.30, 215.28, 237.99, 289.29
4767579, 1.19, 180.30, 215.28, 238.79, 290.24
4783579, 1.19, 180.30, 215.28, 239.59, 291.20
4799579, 1.19, 180.30, 215.29, 240.39, 292.16
4815579, 1.19, 180.30, 215.28, 241.19, 293.12
4831579, 1.20, 180.30, 216.00, 241.99, 294.07
4847579, 1.19, 180.30, 215.28, 242.79, 295.03
4863580, 1.19, 180.30, 215.28, 243.59, 295.99
4879579, 1.19, 180.30, 215.28, 244.40, 296.94
4895579, 1.19, 180.20, 215.16, 245.20, 297.90
4911580, 1.19, 180.30, 215.29, 246.00, 298.86
4927579, 1.19, 180.30, 215.28, 246.80, 299.82
4943579, 1.19, 180.30, 215.29, 247.60, 300.77
4959579, 1.19, 180.30, 215.28, 248.40, 301.73
4975579, 1.19, 180.30, 215.28, 249.20, 302.69
4991579, 1.19, 180.40, 215.40, 250.00, 303.64
5007579, 1.19, 180.30, 215.28, 250.81, 304.60
5023580, 1.19, 180.30, 215.28, 251.61, 305.56
5039579, 1.19, 180.30, 215.29, 252.41, 306.51
5055579, 1.19, 180.30, 215.28, 253.21, 307.47
5071579, 1.19, 180.20, 215.16, 254.01, 308.43
5087579, 1.19, 180.40, 215.40, 254.81, 309.39
5103579, 1.19, 180.30, 215.28, 255.61, 310.34
5119579, 1.19, 180.30, 215.29, 256.42, 311.30
5135579, 1.19, 180.40, 215.40, 257.22, 312.26
5151579, 1.19, 180.30, 215.28, 258.02, 313.21
5167580, 1.19, 180.30, 215.28, 258.82, 314.17
5183579, 1.19, 180.30, 215.28, 259.62, 315.13
5199579, 1.19, 180.20, 214.44, 260.42, 316.08
5215579, 1.19, 180.30, 215.28, 261.22, 317.04
5231580, 1.19, 180.30, 215.28, 262.02, 318.00
5247580, 1.19, 180.30, 215.28, 262.83, 318.95
5263580, 1.19, 180.30, 215.28, 263.63, 319.91
5279580, 1.19, 180.30, 215.28, 264.43, 320.87
5295579, 1.19, 180.30, 215.28, 265.23, 321.83
5311579, 1.19, 180.40, 215.40, 266.03, 322.78
5327579, 1.19, 180.30, 215.28, 266.83, 323.74
5343579, 1.19, 180.30, 215.28, 267.63, 324.70
5359579, 1.19, 180.40, 215.40, 268.43, 325.65
5375579, 1.19, 180.30, 215.28, 269.24, 326.61
5391579, 1.19, 180.20, 215.16, 270.04, 327.57
5407579, 1.19, 180.30, 215.29, 270.84, 328.52
5423579, 1.19, 180.30, 215.28, 271.64, 329.48
5439579, 1.19, 180.30, 215.28, 272.44, 330.44
5455579, 1.19, 180.30, 215.28, 273.24, 331.39
5471579, 1.19, 180.30, 215.28, 274.04, 332.35
5487579, 1.19, 180.30, 215.28, 274.84, 333.31
5503579, 1.19, 180.30, 215.28, 275.65, 334.26
5519580, 1.19, 180.20, 215.16, 276.45, 335.22
5535579, 1.19, 180.30, 215.28, 277.25, 336.18
5551579, 1.19, 180.30, 215.28, 278.05, 337.13
5567579, 1.19, 180.20, 214.44, 278.85, 338.09
5583579, 1.19, 180.30, 215.28, 279.65, 339.04
5599580, 1.19, 180.30, 215.28, 280.45, 340.00
5615579, 1.19, 180.30, 214.56, 281.25, 340.96
5631579, 1.19, 180.30, 215.28, 282.06, 341.92
5647580, 1.19, 180.30, 215.28, 282.86, 342.87
5663580, 1.19, 180.40, 214.68, 283.66, 343.83
5679579, 1.19, 180.20, 215.16, 284.46, 344.78
5695579, 1.19, 180.30, 215.28, 285.26, 345.74
5711580, 1.19, 180.30, 215.28, 286.06, 346.70
5727579, 1.19, 180.30, 215.28, 286.86, 347.65
5743579, 1.19, 180.30, 215.28, 287.66, 348.61
5759579, 1.19, 180.30, 214.56, 288.47, 349.57
5775580, 1.19, 180.40, 215.40, 289.27, 350.52
5791579, 1.19, 180.30, 214.56, 290.07, 351.48
5807579, 1.19, 180.30, 214.56, 290.87, 352.43
5823580, 1.19, 180.40, 215.40, 291.67, 353.39
5839579, 1.19, 180.30, 215.28, 292.47, 354.34
5855579, 1.19, 180.30, 214.56, 293.27, 355.30
5871579, 1.19, 180.30, 215.28, 294.08, 356.25
5887579, 1.19, 180.30, 215.28, 294.88, 357.21
5903579, 1.19, 180.30, 215.28, 295.68, 358.17
5919579, 1.19, 180.20, 214.44, 296.48, 359.12
5935579, 1.19, 180.30, 215.29, 297.28, 360.08
5951579, 1.19, 180.30, 215.28, 298.08, 361.03
5967579, 1.19, 180.40, 215.40, 298.88, 361.99
5983580, 1.19, 180.30, 214.56, 299.68, 362.94
5999579, 1.19, 180.30, 214.56, 300.49, 363.90
6015579, 1.19, 180.20, 214.44, 301.29, 364.85
6031580, 1.19, 180.40, 214.68, 302.09, 365.81
6047579, 1.19, 180.40, 214.68, 302.89, 366.76
6063580, 1.19, 180.30, 214.56, 303.69, 367.72
6079579, 1.19, 180.20, 214.44, 304.49, 368.67
6095580, 1.19, 180.30, 214.56, 305.29, 369.63
6111579, 1.19, 180.30, 214.56, 306.09, 370.58
6127579, 1.19, 180.30, 214.56, 306.90, 371.54
6143579, 1.19, 180.30, 215.28, 307.70, 372.49
6159579, 1.19, 180.30, 214.56, 308.50, 373.44
6175580, 1.19, 180.30, 214.56, 309.30, 374.40
6191579, 1.19, 180.30, 214.56, 310.10, 375.35
6207580, 1.19, 180.30, 214.56, 310.90, 376.31
6223580, 1.19, 180.30, 214.56, 311.70, 377.26
6239579, 1.19, 180.30, 214.56, 312.51, 378.21
6255579, 1.19, 180.20, 214.45, 313.31, 379.17
6271579, 1.19, 180.30, 214.56, 314.11, 380.12
6287580, 1.19, 180.30, 214.56, 314.91, 381.08
6303580, 1.19, 180.30, 214.56, 315.71, 382.03
6319579, 1.19, 180.30, 214.56, 316.51, 382.98
6335580, 1.19, 180.30, 214.56, 317.31, 383.94
6351580, 1.19, 180.30, 214.56, 318.11, 384.89
6367579, 1.19, 180.30, 214.56, 318.92, 385.84
6383580, 1.19, 180.40, 214.68, 319.72, 386.80
6399579, 1.19, 180.30, 214.56, 320.52, 387.75
6415579, 1.19, 180.30, 214.56, 321.32, 388.71
6431579, 1.19, 180.30, 214.56, 322.12, 389.66
6447579, 1.19, 180.30, 214.56, 322.92, 390.61
6463579, 1.19, 180.30, 214.56, 323.72, 391.57
6479580, 1.19, 180.20, 214.44, 324.52, 392.52
6495579, 1.19, 180.30, 214.56, 325.33, 393.47
6511579, 1.19, 180.30, 214.56, 326.13, 394.43
6527579, 1.19, 180.20, 214.44, 326.93, 395.38
6543580, 1.19, 180.20, 214.44, 327.73, 396.33
6559580, 1.19, 180.10, 214.32, 328.53, 397.29
6575579, 1.19, 180.30, 214.56, 329.33, 398.24
6591579, 1.19, 180.40, 214.68, 330.13, 399.20
6607579, 1.19, 180.30, 214.56, 330.93, 400.15
6623579, 1.19, 180.20, 214.44, 331.73, 401.10
6639579, 1.19, 180.30, 214.56, 332.54, 402.06
6655579, 1.19, 180.30, 214.56, 333.34, 403.01
6671579, 1.19, 180.20, 214.44, 334.14, 403.96
6687579, 1.19, 180.30, 214.56, 334.94, 404.92
6703580, 1.19, 180.30, 214.56, 335.74, 405.87
6719579, 1.19, 180.30, 213.84, 336.54, 406.82
6735579, 1.19, 180.30, 214.56, 337.34, 407.78
6751579, 1.19, 180.30, 214.56, 338.14, 408.73
6767579, 1.19, 180.30, 214.56, 338.95, 409.68
6783580, 1.19, 180.30, 214.56, 339.75, 410.64
6799579, 1.19, 180.30, 214.56, 340.55, 411.59
6815579, 1.19, 180.30, 213.84, 341.35, 412.54
6831579, 1.19, 180.20, 214.44, 342.15, 413.50
6847579, 1.19, 180.40, 214.68, 342.95, 414.45
6863579, 1.19, 180.40, 214.68, 343.75, 415.40
6879579, 1.19, 180.30, 214.56, 344.56, 416.36
6895579, 1.19, 180.40, 214.68, 345.36, 417.31
6911579, 1.19, 180.30, 214.56, 346.16, 418.26
6927580, 1.19, 180.30, 214.56, 346.96, 419.22
6943579, 1.19, 180.40, 214.68, 347.76, 420.17
6959579, 1.19, 180.40, 214.68, 348.56, 421.12
6975580, 1.19, 180.30, 213.84, 349.36, 422.07
6991579, 1.19, 180.20, 214.44, 350.17, 423.03
7007579, 1.19, 180.40, 214.68, 350.97, 423.98
7023579, 1.19, 180.30, 214.56, 351.77, 424.93
7039579, 1.19, 180.30, 214.56, 352.57, 425.89
7055579, 1.19, 180.30, 214.56, 353.37, 426.84
7071579, 1.19, 180.30, 214.56, 354.17, 427.79
7087579, 1.19, 180.30, 214.56, 354.97, 428.74
7103579, 1.19, 180.30, 214.56, 355.78, 429.69
7119579, 1.19, 180.30, 213.84, 356.58, 430.64
7135580, 1.19, 180.30, 213.84, 357.38, 431.60
7151579, 1.19, 180.40, 213.96, 358.18, 432.55
7167579, 1.19, 180.30, 213.84, 358.98, 433.50
7183579, 1.19, 180.40, 213.96, 359.78, 434.45
7199579, 1.19, 180.30, 213.84, 360.58, 435.40
7215579, 1.19, 180.40, 213.96, 361.39, 436.35
7231580, 1.19, 180.40, 214.68, 362.19, 437.31
7247580, 1.19, 180.20, 213.72, 362.99, 438.26
7263579, 1.19, 180.20, 213.72, 363.79, 439.21
7279579, 1.19, 180.40, 213.96, 364.59, 440.16
7295579, 1.19, 180.30, 213.84, 365.39, 441.11
7311580, 1.19, 180.30, 213.84, 366.19, 442.06
7327580, 1.19, 180.30, 213.84, 366.99, 443.01
7343579, 1.19, 180.30, 213.84, 367.80, 443.96
7359579, 1.19, 180.30, 213.84, 368.60, 444.91
7375579, 1.19, 180.30, 213.84, 369.40, 445.86
7391579, 1.19, 180.30, 213.84, 370.20, 446.81
7407579, 1.19, 180.40, 213.96, 371.00, 447.76
7423579, 1.19, 180.30, 213.84, 371.80, 448.71
7439580, 1.19, 180.30, 213.84, 372.60, 449.66
7455580, 1.19, 180.20, 213.72, 373.41, 450.61
7471579, 1.19, 180.20, 213.72, 374.21, 451.56
7487580, 1.19, 180.30, 213.84, 375.01, 452.51
7503579, 1.19, 180.30, 213.84, 375.81, 453.46
7519579, 1.19, 180.20, 213.72, 376.61, 454.41
7535580, 1.19, 180.30, 213.84, 377.41, 455.36
7551579, 1.19, 180.30, 213.84, 378.21, 456.31
7567579, 1.19, 180.30, 213.84, 379.01, 457.26
7583580, 1.19, 180.40, 213.96, 379.82, 458.21
7599579, 1.19, 180.30, 213.84, 380.62, 459.16
7615579, 1.19, 180.30, 213.84, 381.42, 460.11
7631579, 1.19, 180.30, 213.84, 382.22, 461.06
7647579, 1.19, 180.30, 213.84, 383.02, 462.01
7663580, 1.19, 180.30, 213.84, 383.82, 462.96
7679579, 1.19, 180.30, 213.84, 384.62, 463.91
7695580, 1.19, 180.30, 213.84, 385.42, 464.86
7711579, 1.19, 180.30, 213.84, 386.22, 465.81
7727579, 1.19, 180.30, 213.84, 387.03, 466.76
7743579, 1.19, 180.30, 213.84, 387.83, 467.71
7759579, 1.19, 180.30, 213.84, 388.63, 468.66
7775579, 1.19, 180.30, 213.84, 389.43, 469.61
7791579, 1.18, 180.30, 213.12, 390.23, 470.56
7807580, 1.19, 180.20, 213.72, 391.03, 471.51
7823580, 1.19, 180.30, 213.84, 391.83, 472.46
7839579, 1.19, 180.30, 213.84, 392.64, 473.41
7855579, 1.18, 180.30, 213.12, 393.44, 474.36
7871579, 1.19, 180.20, 213.72, 394.24, 475.30
7887579, 1.19, 180.40, 213.96, 395.04, 476.25
7903579, 1.18, 180.30, 213.12, 395.84, 477.20
7919579, 1.19, 180.20, 213.72, 396.64, 478.15
7935580, 1.18, 180.30, 213.12, 397.44, 479.10
7951579, 1.18, 180.30, 213.12, 398.24, 480.05
7967580, 1.18, 180.20, 213.00, 399.05, 480.99
7983580, 1.18, 180.30, 213.12, 399.85, 481.94
7999580, 1.19, 180.30, 213.84, 400.65, 482.89
8015579, 1.19, 180.30, 213.84, 401.45, 483.84
8031580, 1.18, 180.30, 213.12, 402.25, 484.78
8047580, 1.18, 180.30, 213.12, 403.05, 485.73
8063579, 1.18, 180.30, 213.12, 403.85, 486.68
8079580, 1.19, 180.40, 213.96, 404.65, 487.63
8095579, 1.18, 180.30, 213.12, 405.45, 488.57
8111579, 1.18, 180.30, 213.12, 406.26, 489.52
8127579, 1.18, 180.30, 213.12, 407.06, 490.47
8143579, 1.18, 180.30, 213.12, 407.86, 491.42
8159580, 1.18, 180.20, 213.00, 408.66, 492.36
8175579, 1.18, 180.20, 213.00, 409.46, 493.31
8191579, 1.18, 180.20, 213.00, 410.26, 494.26
8207579, 1.18, 180.20, 213.00, 411.06, 495.20
8223580, 1.18, 180.20, 213.00, 411.86, 496.15
8239579, 1.18, 180.30, 213.12, 412.67, 497.10
8255579, 1.18, 180.20, 213.00, 413.47, 498.05
8271579, 1.18, 180.30, 213.12, 414.27, 498.99
8287579, 1.18, 180.30, 213.12, 415.07, 499.94
8303579, 1.18, 180.30, 213.12, 415.87, 500.89
8319580, 1.18, 180.30, 213.12, 416.67, 501.83
8335579, 1.18, 180.20, 213.00, 417.47, 502.78
8351579, 1.18, 180.20, 213.00, 418.27, 503.73
8367580, 1.18, 180.30, 213.12, 419.07, 504.67
8383579, 1.18, 180.30, 213.12, 419.88, 505.62
8399579, 1.18, 180.30, 213.12, 420.68, 506.57
8415579, 1.18, 180.30, 213.12, 421.48, 507.52
8431580, 1.18, 180.30, 213.12, 422.28, 508.46
8447579, 1.18, 180.30, 213.12, 423.08, 509.41
8463579, 1.18, 180.30, 213.12, 423.88, 510.35
8479579, 1.18, 180.30, 213.12, 424.68, 511.30
8495580, 1.18, 180.30, 212.40, 425.48, 512.25
8511580, 1.18, 180.30, 212.40, 426.29, 513.19
8527579, 1.18, 180.30, 212.40, 427.09, 514.14
8543579, 1.18, 180.20, 213.00, 427.89, 515.08
8559580, 1.18, 180.30, 212.40, 428.69, 516.03
8575580, 1.18, 180.20, 212.28, 429.49, 516.97
8591579, 1.18, 180.20, 212.28, 430.29, 517.92
8607579, 1.18, 180.20, 212.28, 431.09, 518.86
8623579, 1.18, 180.30, 212.40, 431.89, 519.80
8639580, 1.18, 180.30, 212.40, 432.70, 520.75
8655580, 1.18, 180.30, 212.40, 433.50, 521.69
8671579, 1.18, 180.40, 212.52, 434.30, 522.64
8687580, 1.18, 180.30, 212.40, 435.10, 523.58
8703579, 1.18, 180.30, 212.40, 435.90, 524.53
8719579, 1.18, 180.40, 212.52, 436.70, 525.47
8735580, 1.18, 180.30, 212.40, 437.50, 526.42
8751579, 1.18, 180.30, 212.40, 438.30, 527.36
8767579, 1.18, 180.30, 212.40, 439.11, 528.30
8783579, 1.18, 180.20, 212.28, 439.91, 529.25
8799580, 1.18, 180.30, 212.40, 440.71, 530.19
8815579, 1.18, 180.20, 212.28, 441.51, 531.14
8831579, 1.18, 180.20, 212.28, 442.31, 532.08
8847579, 1.18, 180.30, 212.40, 443.11, 533.02
8863579, 1.18, 180.30, 212.40, 443.91, 533.97
8879580, 1.18, 180.30, 212.40, 444.71, 534.91
8895579, 1.18, 180.30, 212.40, 445.52, 535.86
8911579, 1.18, 180.30, 212.40, 446.32, 536.80
8927579, 1.18, 180.30, 212.40, 447.12, 537.74
8943579, 1.18, 180.30, 212.40, 447.92, 538.69
8959579, 1.18, 180.30, 212.40, 448.72, 539.63
8975580, 1.18, 180.30, 212.40, 449.52, 540.58
8991579, 1.18, 180.30, 212.40, 450.32, 541.52
9007580, 1.18, 180.20, 212.28, 451.12, 542.46
9023579, 1.18, 180.20, 212.28, 451.93, 543.41
9039579, 1.17, 180.30, 211.68, 452.73, 544.35
9055579, 1.17, 180.30, 211.68, 453.53, 545.29
9071579, 1.18, 180.30, 212.40, 454.33, 546.23
9087579, 1.18, 180.30, 212.40, 455.13, 547.18
9103579, 1.17, 180.30, 211.68, 455.93, 548.12
9119579, 1.17, 180.30, 211.68, 456.73, 549.06
9135579, 1.17, 180.30, 211.68, 457.53, 550.00
9151579, 1.17, 180.30, 211.68, 458.34, 550.94
9167579, 1.17, 180.20, 211.56, 459.14, 551.88
9183579, 1.17, 180.30, 211.68, 459.94, 552.83
9199579, 1.17, 180.20, 211.56, 460.74, 553.77
9215579, 1.17, 180.20, 211.56, 461.54, 554.71
9231580, 1.17, 180.30, 211.68, 462.34, 555.65
9247580, 1.17, 180.30, 211.68, 463.14, 556.59
9263579, 1.17, 180.20, 211.56, 463.94, 557.53
9279580, 1.17, 180.20, 211.56, 464.75, 558.47
9295579, 1.17, 180.30, 211.68, 465.55, 559.41
9311579, 1.17, 180.30, 211.68, 466.35, 560.35
9327579, 1.17, 180.30, 211.68, 467.15, 561.29
9343579, 1.17, 180.20, 211.56, 467.95, 562.23
9359580, 1.17, 180.30, 211.68, 468.75, 563.17
9375580, 1.17, 180.30, 211.68, 469.55, 564.11
9391579, 1.17, 180.30, 211.68, 470.35, 565.05
9407580, 1.17, 180.20, 211.56, 471.15, 565.99
9423579, 1.17, 180.30, 211.68, 471.96, 566.93
9439579, 1.17, 180.30, 211.68, 472.76, 567.87
9455579, 1.17, 180.30, 211.68, 473.56, 568.81
9471579, 1.17, 180.30, 211.68, 474.36, 569.75
9487579, 1.17, 180.20, 211.56, 475.16, 570.69
9503579, 1.17, 180.30, 211.68, 475.96, 571.63
9519579, 1.17, 180.30, 211.68, 476.76, 572.57
9535579, 1.17, 180.30, 210.95, 477.56, 573.51
9551579, 1.17, 180.30, 211.68, 478.37, 574.45
9567579, 1.17, 180.30, 211.67, 479.17, 575.39
9583579, 1.17, 180.20, 210.84, 479.97, 576.33
9599580, 1.17, 180.20, 210.84, 480.77, 577.27
9615579, 1.17, 180.20, 211.56, 481.57, 578.21
9631579, 1.17, 180.30, 210.96, 482.37, 579.15
9647579, 1.17, 180.30, 210.96, 483.17, 580.08
9663579, 1.17, 180.30, 210.96, 483.97, 581.02
9679579, 1.17, 180.30, 210.96, 484.78, 581.96
9695579, 1.17, 180.20, 210.84, 485.58, 582.90
9711579, 1.17, 180.30, 210.96, 486.38, 583.83
9727580, 1.17, 180.30, 211.68, 487.18, 584.77
9743579, 1.17, 180.40, 211.07, 487.98, 585.71
9759579, 1.17, 180.30, 210.95, 488.78, 586.65
9775579, 1.17, 180.30, 210.96, 489.58, 587.59
9791579, 1.17, 180.30, 210.96, 490.38, 588.52
9807579, 1.17, 180.30, 210.96, 491.19, 589.46
9823580, 1.17, 180.40, 211.07, 491.99, 590.40
9839580, 1.17, 180.40, 211.08, 492.79, 591.34
9855580, 1.17, 180.30, 210.96, 493.59, 592.27
9871580, 1.17, 180.30, 210.96, 494.39, 593.21
9887579, 1.17, 180.30, 210.95, 495.19, 594.15
9903579, 1.17, 180.30, 210.96, 495.99, 595.09
9919579, 1.17, 180.40, 211.07, 496.79, 596.02
9935579, 1.17, 180.30, 210.96, 497.60, 596.96
9951580, 1.17, 180.20, 210.84, 498.40, 597.90
9967580, 1.17, 180.30, 210.95, 499.20, 598.83
9983579, 1.17, 180.30, 210.96, 500.00, 599.77
9999579, 1.17, 180.30, 210.24, 500.80, 600.71
10015579, 1.17, 180.30, 210.24, 501.60, 601.64
10031579, 1.17, 180.30, 210.24, 502.40, 602.58
10047579, 1.17, 180.20, 210.12, 503.20, 603.52
10063579, 1.17, 180.30, 210.24, 504.01, 604.45
10079579, 1.17, 180.30, 210.24, 504.81, 605.39
10095580, 1.17, 180.30, 210.24, 505.61, 606.32
10111579, 1.17, 180.20, 210.12, 506.41, 607.26
10127579, 1.17, 180.30, 210.23, 507.21, 608.19
10143579, 1.17, 180.30, 210.96, 508.01, 609.13
10159579, 1.17, 180.20, 210.12, 508.81, 610.06
10175579, 1.17, 180.30, 210.23, 509.61, 611.00
10191579, 1.17, 180.40, 210.35, 510.42, 611.93
10207579, 1.17, 180.20, 210.12, 511.22, 612.87
10223580, 1.17, 180.20, 210.12, 512.02, 613.80
10239579, 1.17, 180.30, 210.24, 512.82, 614.74
10255579, 1.17, 180.30, 210.23, 513.62, 615.67
10271579, 1.17, 180.20, 210.12, 514.42, 616.60
10287579, 1.17, 180.20, 210.12, 515.22, 617.54
10303579, 1.17, 180.30, 210.24, 516.02, 618.47
10319580, 1.17, 180.20, 210.12, 516.83, 619.41
10335579, 1.17, 180.30, 210.24, 517.63, 620.34
10351579, 1.17, 180.30, 210.24, 518.43, 621.28
10367579, 1.17, 180.20, 210.12, 519.23, 622.21
10383579, 1.16, 180.20, 209.40, 520.03, 623.14
10399579, 1.16, 180.20, 209.40, 520.83, 624.08
10415579, 1.17, 180.30, 210.23, 521.63, 625.01
10431580, 1.17, 180.30, 210.24, 522.43, 625.94
10447580, 1.16, 180.30, 209.51, 523.24, 626.88
10463579, 1.16, 180.30, 209.52, 524.04, 627.81
10479580, 1.17, 180.20, 210.12, 524.84, 628.74
10495580, 1.17, 180.20, 210.12, 525.64, 629.67
10511579, 1.17, 180.30, 210.24, 526.44, 630.60
10527579, 1.17, 180.20, 210.12, 527.24, 631.54
10543579, 1.16, 180.20, 209.40, 528.04, 632.47
10559579, 1.16, 180.30, 209.51, 528.84, 633.40
10575580, 1.16, 180.30, 209.51, 529.65, 634.33
10591579, 1.16, 180.30, 209.51, 530.45, 635.26
10607579, 1.16, 180.30, 209.51, 531.25, 636.19
10623579, 1.16, 180.30, 209.51, 532.05, 637.13
10639580, 1.16, 180.30, 209.51, 532.85, 638.06
10655580, 1.16, 180.40, 209.63, 533.65, 638.99
10671579, 1.16, 180.30, 209.51, 534.45, 639.92
10687579, 1.16, 180.40, 209.63, 535.26, 640.85
10703579, 1.16, 180.30, 209.52, 536.06, 641.78
10719580, 1.16, 180.30, 209.51, 536.86, 642.71
10735579, 1.16, 180.40, 209.63, 537.66, 643.64
10751579, 1.16, 180.30, 209.51, 538.46, 644.58
10767580, 1.16, 180.30, 209.52, 539.26, 645.51
10783579, 1.16, 180.30, 209.51, 540.06, 646.44
10799579, 1.16, 180.30, 209.51, 540.87, 647.37
10815579, 1.16, 180.40, 209.63, 541.67, 648.30
10831579, 1.16, 180.30, 209.51, 542.47, 649.23
10847579, 1.16, 180.40, 209.63, 543.27, 650.16
10863579, 1.16, 180.30, 208.79, 544.07, 651.09
10879579, 1.16, 180.30, 208.79, 544.87, 652.02
10895580, 1.16, 180.30, 209.51, 545.67, 652.95
10911580, 1.16, 180.40, 209.63, 546.48, 653.88
10927579, 1.16, 180.30, 208.79, 547.28, 654.81
10943579, 1.16, 180.30, 209.51, 548.08, 655.74
10959580, 1.16, 180.30, 208.79, 548.88, 656.67
10975579, 1.16, 180.30, 208.79, 549.68, 657.59
10991579, 1.16, 180.30, 208.79, 550.48, 658.52
11007579, 1.16, 180.30, 208.80, 551.29, 659.45
11023579, 1.16, 180.30, 208.79, 552.09, 660.38
11039579, 1.16, 180.40, 208.91, 552.89, 661.31
11055579, 1.16, 180.20, 208.68, 553.69, 662.23
11071580, 1.16, 180.30, 208.79, 554.49, 663.16
11087579, 1.16, 180.30, 208.79, 555.29, 664.09
11103579, 1.15, 180.30, 208.07, 556.09, 665.02
11119579, 1.15, 180.30, 208.07, 556.90, 665.95
11135579, 1.16, 180.30, 208.79, 557.70, 666.87
11151579, 1.16, 180.40, 208.91, 558.50, 667.80
11167579, 1.16, 180.40, 208.91, 559.30, 668.73
11183579, 1.15, 180.40, 208.19, 560.10, 669.66
11199579, 1.16, 180.30, 208.79, 560.90, 670.58
11215579, 1.16, 180.40, 208.91, 561.70, 671.51
11231580, 1.15, 180.40, 208.19, 562.51, 672.44
11247580, 1.15, 180.30, 208.07, 563.31, 673.36
11263579, 1.15, 180.40, 208.19, 564.11, 674.29
11279579, 1.15, 180.30, 208.07, 564.91, 675.21
11295580, 1.15, 180.30, 208.07, 565.71, 676.14
11311579, 1.15, 180.20, 207.95, 566.51, 677.07
11327579, 1.15, 180.30, 208.07, 567.31, 677.99
11343579, 1.15, 180.20, 207.95, 568.12, 678.92
11359579, 1.15, 180.40, 208.19, 568.92, 679.84
11375580, 1.15, 180.30, 208.07, 569.72, 680.77
11391579, 1.15, 180.30, 208.07, 570.52, 681.69
11407579, 1.15, 180.30, 208.07, 571.32, 682.62
11423579, 1.16, 180.20, 208.68, 572.12, 683.54
11439579, 1.15, 180.30, 208.07, 572.92, 684.47
11455579, 1.15, 180.30, 208.07, 573.73, 685.39
11471579, 1.15, 180.30, 208.07, 574.53, 686.31
11487579, 1.15, 180.20, 207.95, 575.33, 687.24
11503579, 1.15, 180.30, 208.07, 576.13, 688.16
11519579, 1.15, 180.30, 208.07, 576.93, 689.09
11535579, 1.15, 180.30, 208.07, 577.73, 690.01
11551579, 1.15, 180.30, 208.07, 578.53, 690.94
11567579, 1.15, 180.20, 207.95, 579.33, 691.86
11583579, 1.15, 180.30, 208.07, 580.14, 692.78
11599580, 1.15, 180.30, 208.07, 580.94, 693.71
11615579, 1.15, 180.20, 207.23, 581.74, 694.63
11631579, 1.15, 180.20, 207.24, 582.54, 695.55
11647580, 1.15, 180.30, 208.07, 583.34, 696.47
11663579, 1.15, 180.30, 207.35, 584.14, 697.40
11679580, 1.15, 180.20, 207.23, 584.94, 698.32
11695579, 1.15, 180.30, 207.35, 585.74, 699.24
11711579, 1.15, 180.20, 207.24, 586.54, 700.16
11727579, 1.15, 180.20, 207.23, 587.35, 701.08
11743579, 1.15, 180.30, 207.35, 588.15, 702.00
11759579, 1.15, 180.30, 207.35, 588.95, 702.93
11775579, 1.15, 180.20, 207.23, 589.75, 703.85
11791580, 1.15, 180.30, 207.35, 590.55, 704.77
11807579, 1.15, 180.30, 207.35, 591.35, 705.69
11823580, 1.15, 180.30, 207.35, 592.15, 706.61
11839580, 1.15, 180.20, 207.24, 592.95, 707.53
11855580, 1.15, 180.20, 207.24, 593.75, 708.45
11871579, 1.15, 180.20, 207.24, 594.56, 709.38
11887579, 1.15, 180.20, 207.24, 595.36, 710.30
11903579, 1.15, 180.30, 207.35, 596.16, 711.22
11919579, 1.15, 180.30, 207.35, 596.96, 712.14
11935579, 1.15, 180.20, 207.23, 597.76, 713.06
11951579, 1.15, 180.20, 206.51, 598.56, 713.98
11967579, 1.15, 180.30, 207.35, 599.36, 714.90
11983579, 1.15, 180.30, 206.63, 600.17, 715.81
11999579, 1.15, 180.30, 206.63, 600.97, 716.73
12015579, 1.15, 180.20, 206.51, 601.77, 717.65
12031579, 1.15, 180.30, 206.63, 602.57, 718.57
12047580, 1.15, 180.30, 206.63, 603.37, 719.49
12063579, 1.15, 180.30, 206.63, 604.17, 720.40
12079580, 1.15, 180.20, 206.51, 604.97, 721.32
12095579, 1.15, 180.20, 206.51, 605.77, 722.24
12111579, 1.15, 180.20, 206.51, 606.58, 723.16
12127579, 1.15, 180.20, 206.51, 607.38, 724.08
12143579, 1.14, 180.30, 205.91, 608.18, 724.99
12159579, 1.15, 180.30, 206.63, 608.98, 725.91
12175580, 1.15, 180.30, 206.63, 609.78, 726.83
12191579, 1.15, 180.30, 206.63, 610.58, 727.75
12207579, 1.15, 180.40, 206.75, 611.38, 728.67
12223579, 1.14, 180.30, 205.91, 612.18, 729.58
12239580, 1.15, 180.20, 206.51, 612.99, 730.50
12255579, 1.14, 180.20, 205.79, 613.79, 731.42
12271580, 1.14, 180.30, 205.91, 614.59, 732.33
12287579, 1.14, 180.20, 205.79, 615.39, 733.25
12303579, 1.14, 180.30, 205.91, 616.19, 734.16
12319579, 1.14, 180.40, 206.02, 616.99, 735.08
12335580, 1.14, 180.30, 205.91, 617.79, 736.00
12351579, 1.14, 180.30, 205.91, 618.60, 736.91
12367579, 1.14, 180.30, 205.91, 619.40, 737.83
12383579, 1.14, 180.30, 205.91, 620.20, 738.74
12399579, 1.14, 180.40, 206.02, 621.00, 739.66
12415580, 1.14, 180.40, 206.02, 621.80, 740.57
12431579, 1.14, 180.40, 206.02, 622.60, 741.49
12447579, 1.14, 180.30, 205.91, 623.40, 742.40
12463579, 1.14, 180.30, 205.91, 624.21, 743.32
12479579, 1.14, 180.30, 205.91, 625.01, 744.23
12495579, 1.14, 180.20, 205.79, 625.81, 745.15
12511580, 1.14, 180.30, 205.19, 626.61, 746.06
12527579, 1.14, 180.40, 206.02, 627.41, 746.98
12543579, 1.14, 180.20, 205.07, 628.21, 747.89
12559580, 1.14, 180.40, 206.02, 629.01, 748.80
12575580, 1.14, 180.30, 205.19, 629.82, 749.72
12591580, 1.14, 180.30, 205.19, 630.62, 750.63
12607579, 1.14, 180.30, 205.19, 631.42, 751.54
12623579, 1.14, 180.30, 205.19, 632.22, 752.46
12639579, 1.14, 180.20, 205.07, 633.02, 753.37
12655579, 1.14, 180.30, 205.19, 633.82, 754.28
12671579, 1.14, 180.30, 205.19, 634.62, 755.19
12687579, 1.14, 180.40, 205.30, 635.43, 756.11
12703579, 1.14, 180.30, 205.19, 636.23, 757.02
12719580, 1.14, 180.40, 205.30, 637.03, 757.93
12735579, 1.14, 180.30, 205.19, 637.83, 758.84
12751579, 1.14, 180.30, 205.19, 638.63, 759.75
12767580, 1.14, 180.30, 205.19, 639.43, 760.67
12783579, 1.14, 180.30, 205.19, 640.23, 761.58
12799580, 1.14, 180.20, 205.07, 641.04, 762.49
12815579, 1.13, 180.30, 204.47, 641.84, 763.40
12831579, 1.14, 180.20, 205.07, 642.64, 764.31
12847579, 1.13, 180.30, 204.47, 643.44, 765.22
12863579, 1.13, 180.30, 204.47, 644.24, 766.13
12879579, 1.14, 180.30, 205.19, 645.04, 767.04
12895579, 1.14, 180.40, 205.30, 645.84, 767.95
12911579, 1.13, 180.30, 204.47, 646.65, 768.86
12927579, 1.13, 180.30, 204.47, 647.45, 769.77
12943579, 1.13, 180.40, 204.58, 648.25, 770.68
12959579, 1.13, 180.20, 204.35, 649.05, 771.59
12975579, 1.13, 180.30, 204.47, 649.85, 772.50
12991579, 1.13, 180.30, 204.47, 650.65, 773.41
13007579, 1.13, 180.30, 204.46, 651.45, 774.32
13023579, 1.13, 180.40, 204.58, 652.25, 775.22
13039579, 1.13, 180.30, 204.47, 653.06, 776.13
13055579, 1.13, 180.30, 204.47, 653.86, 777.04
13071579, 1.13, 180.40, 204.58, 654.66, 777.95
13087579, 1.13, 180.20, 204.35, 655.46, 778.86
13103579, 1.13, 180.30, 204.47, 656.26, 779.77
13119579, 1.13, 180.30, 203.74, 657.06, 780.67
13135579, 1.13, 180.30, 203.75, 657.86, 781.58
13151580, 1.13, 180.30, 204.47, 658.66, 782.49
13167579, 1.13, 180.30, 204.47, 659.47, 783.39
13183580, 1.13, 180.30, 203.74, 660.27, 784.30
13199580, 1.13, 180.20, 203.63, 661.07, 785.21
13215579, 1.13, 180.30, 203.74, 661.87, 786.11
13231580, 1.13, 180.30, 203.74, 662.67, 787.02
13247579, 1.13, 180.30, 203.74, 663.47, 787.92
13263580, 1.13, 180.30, 203.74, 664.27, 788.83
13279580, 1.13, 180.30, 203.75, 665.08, 789.74
13295579, 1.13, 180.30, 203.74, 665.88, 790.64
13311580, 1.13, 180.30, 203.74, 666.68, 791.55
13327579, 1.13, 180.30, 203.74, 667.48, 792.45
13343579, 1.13, 180.30, 203.74, 668.28, 793.36
13359579, 1.13, 180.30, 203.74, 669.08, 794.26
13375580, 1.13, 180.20, 203.63, 669.88, 795.17
13391579, 1.13, 180.30, 203.74, 670.69, 796.07
13407579, 1.13, 180.30, 203.74, 671.49, 796.98
13423579, 1.13, 180.30, 203.74, 672.29, 797.88
13439579, 1.13, 180.20, 203.63, 673.09, 798.78
13455579, 1.13, 180.30, 203.02, 673.89, 799.69
13471579, 1.13, 180.20, 202.91, 674.69, 800.59
13487579, 1.13, 180.30, 203.02, 675.49, 801.49
13503579, 1.13, 180.10, 202.80, 676.29, 802.40
13519579, 1.13, 180.20, 202.91, 677.10, 803.30
13535580, 1.13, 180.30, 203.02, 677.90, 804.20
13551579, 1.13, 180.30, 203.02, 678.70, 805.10
13567579, 1.13, 180.20, 202.91, 679.50, 806.01
13583579, 1.13, 180.40, 203.14, 680.30, 806.91
13599579, 1.13, 180.40, 203.14, 681.10, 807.81
13615579, 1.13, 180.30, 203.02, 681.90, 808.71
13631580, 1.13, 180.30, 203.02, 682.70, 809.61
13647580, 1.13, 180.30, 203.02, 683.51, 810.52
13663579, 1.13, 180.30, 203.03, 684.31, 811.42
13679579, 1.13, 180.30, 203.02, 685.11, 812.32
13695579, 1.13, 180.30, 203.02, 685.91, 813.22
13711579, 1.12, 180.30, 202.30, 686.71, 814.12
13727579, 1.13, 180.30, 203.02, 687.51, 815.03
13743579, 1.12, 180.40, 202.42, 688.31, 815.93
13759579, 1.12, 180.30, 202.30, 689.12, 816.83
13775579, 1.12, 180.40, 202.41, 689.92, 817.73
13791579, 1.12, 180.40, 202.41, 690.72, 818.63
13807579, 1.12, 180.20, 202.19, 691.52, 819.53
13823580, 1.12, 180.30, 202.30, 692.32, 820.43
13839579, 1.12, 180.40, 202.41, 693.12, 821.33
13855579, 1.12, 180.30, 202.30, 693.93, 822.23
13871579, 1.12, 180.40, 202.42, 694.73, 823.12
13887579, 1.12, 180.40, 202.41, 695.53, 824.02
13903579, 1.12, 180.30, 202.30, 696.33, 824.92
13919579, 1.12, 180.30, 202.30, 697.13, 825.82
13935579, 1.12, 180.30, 202.30, 697.93, 826.72
13951580, 1.12, 180.40, 202.42, 698.73, 827.62
13967580, 1.12, 180.30, 202.30, 699.54, 828.52
13983580, 1.12, 180.40, 201.69, 700.34, 829.42
13999579, 1.12, 180.30, 202.30, 701.14, 830.31
14015579, 1.12, 180.40, 201.69, 701.94, 831.21
14031579, 1.12, 180.30, 201.58, 702.74, 832.11
14047580, 1.12, 180.30, 202.30, 703.54, 833.00
14063580, 1.12, 180.30, 201.58, 704.34, 833.90
14079579, 1.12, 180.30, 201.58, 705.15, 834.80
14095579, 1.12, 180.50, 201.80, 705.95, 835.69
14111580, 1.12, 180.30, 201.58, 706.75, 836.59
14127579, 1.12, 180.30, 201.58, 707.55, 837.48
14143580, 1.12, 180.40, 201.69, 708.35, 838.38
14159579, 1.12, 180.30, 201.58, 709.15, 839.28
14175579, 1.12, 180.20, 201.47, 709.96, 840.17
14191579, 1.12, 180.30, 201.58, 710.76, 841.07
14207579, 1.12, 180.30, 201.58, 711.56, 841.96
14223580, 1.12, 180.30, 201.58, 712.36, 842.86
14239579, 1.11, 180.40, 200.97, 713.16, 843.75
14255579, 1.12, 180.40, 201.69, 713.96, 844.64
14271579, 1.12, 180.20, 201.47, 714.76, 845.54
14287579, 1.11, 180.30, 200.86, 715.57, 846.43
14303579, 1.11, 180.20, 200.75, 716.37, 847.33
14319579, 1.11, 180.30, 200.86, 717.17, 848.22
14335579, 1.11, 180.30, 200.86, 717.97, 849.11
14351580, 1.11, 180.30, 200.86, 718.77, 850.00
14367579, 1.11, 180.30, 200.86, 719.57, 850.90
14383579, 1.11, 180.30, 200.86, 720.37, 851.79
14399579, 1.11, 180.30, 200.86, 721.17, 852.68
14415579, 1.11, 180.40, 200.97, 721.98, 853.57
14431580, 1.11, 180.30, 200.14, 722.78, 854.46
14447579, 1.11, 180.30, 200.14, 723.58, 855.36
14463580, 1.11, 180.40, 200.25, 724.38, 856.25
14479579, 1.11, 180.30, 200.14, 725.18, 857.14
14495580, 1.11, 180.30, 200.14, 725.98, 858.03
14511580, 1.11, 180.30, 200.14, 726.79, 858.92
14527579, 1.11, 180.30, 200.14, 727.59, 859.81
14543579, 1.11, 180.30, 200.14, 728.39, 860.70
14559580, 1.11, 180.30, 200.14, 729.19, 861.59
14575579, 1.11, 180.30, 200.14, 729.99, 862.48
14591579, 1.11, 180.30, 200.14, 730.79, 863.37
14607579, 1.11, 180.30, 200.14, 731.59, 864.25
14623579, 1.11, 180.40, 200.25, 732.40, 865.14
14639579, 1.11, 180.40, 199.53, 733.20, 866.03
14655579, 1.11, 180.30, 199.42, 734.00, 866.92
14671580, 1.11, 180.30, 200.14, 734.80, 867.81
14687579, 1.11, 180.30, 199.42, 735.60, 868.70
14703579, 1.11, 180.30, 199.42, 736.40, 869.58
14719579, 1.11, 180.40, 199.53, 737.20, 870.47
14735579, 1.11, 180.30, 199.42, 738.01, 871.36
14751579, 1.11, 180.20, 199.31, 738.81, 872.24
14767580, 1.11, 180.30, 199.42, 739.61, 873.13
14783579, 1.11, 180.30, 199.42, 740.41, 874.01
14799580, 1.10, 180.30, 198.70, 741.21, 874.90
14815579, 1.11, 180.30, 199.42, 742.01, 875.79
14831580, 1.11, 180.30, 199.42, 742.81, 876.67
14847579, 1.10, 180.20, 198.59, 743.61, 877.55
14863580, 1.10, 180.30, 198.69, 744.42, 878.44
14879579, 1.10, 180.30, 198.69, 745.22, 879.32
14895579, 1.10, 180.30, 198.70, 746.02, 880.20
14911579, 1.10, 180.30, 198.70, 746.82, 881.09
14927580, 1.10, 180.30, 198.70, 747.62, 881.97
14943579, 1.10, 180.40, 198.81, 748.42, 882.85
14959579, 1.10, 180.30, 198.70, 749.22, 883.74
14975579, 1.10, 180.20, 198.59, 750.03, 884.62
14991579, 1.10, 180.20, 198.58, 750.83, 885.50
15007579, 1.10, 180.30, 198.69, 751.63, 886.38
15023579, 1.10, 180.30, 198.70, 752.43, 887.26
15039580, 1.10, 180.30, 197.97, 753.23, 888.14
15055580, 1.10, 180.30, 197.97, 754.03, 889.03
15071580, 1.10, 180.20, 197.87, 754.83, 889.90
15087579, 1.10, 180.30, 197.97, 755.63, 890.78
15103579, 1.10, 180.30, 197.97, 756.44, 891.66
15119579, 1.10, 180.20, 197.86, 757.24, 892.54
15135579, 1.09, 180.30, 197.25, 758.04, 893.42
15151579, 1.09, 180.30, 197.25, 758.84, 894.30
15167579, 1.09, 180.20, 197.14, 759.64, 895.18
15183579, 1.09, 180.30, 197.25, 760.44, 896.06
15199579, 1.09, 180.30, 197.26, 761.24, 896.93
15215579, 1.09, 180.30, 197.25, 762.05, 897.81
15231580, 1.09, 180.30, 197.25, 762.85, 898.69
15247579, 1.09, 180.40, 197.36, 763.65, 899.56
15263579, 1.09, 180.40, 197.36, 764.45, 900.44
15279579, 1.09, 180.40, 197.36, 765.25, 901.32
15295579, 1.09, 180.40, 196.64, 766.05, 902.19
15311580, 1.09, 180.20, 196.42, 766.85, 903.07
15327579, 1.09, 180.30, 196.53, 767.66, 903.94
15343579, 1.09, 180.30, 196.53, 768.46, 904.81
15359580, 1.09, 180.20, 196.42, 769.26, 905.69
15375579, 1.09, 180.40, 195.92, 770.06, 906.56
15391579, 1.09, 180.30, 196.53, 770.86, 907.43
15407579, 1.09, 180.30, 196.53, 771.66, 908.31
15423579, 1.09, 180.30, 195.81, 772.46, 909.18
15439580, 1.09, 180.40, 196.64, 773.27, 910.05
15455579, 1.09, 180.30, 195.81, 774.07, 910.92
15471580, 1.09, 180.40, 195.92, 774.87, 911.79
15487579, 1.09, 180.40, 195.92, 775.67, 912.66
15503579, 1.09, 180.20, 195.70, 776.47, 913.53
15519579, 1.09, 180.40, 195.92, 777.27, 914.40
15535580, 1.09, 180.20, 195.70, 778.08, 915.27
15551579, 1.08, 180.30, 195.09, 778.88, 916.14
15567579, 1.08, 180.30, 195.09, 779.68, 917.00
15583579, 1.08, 180.40, 195.20, 780.48, 917.87
15599579, 1.08, 180.30, 194.37, 781.28, 918.74
15615579, 1.08, 180.30, 195.09, 782.08, 919.60
15631579, 1.08, 180.30, 195.09, 782.88, 920.47
15647580, 1.08, 180.30, 194.37, 783.69, 921.33
15663579, 1.08, 180.30, 194.37, 784.49, 922.20
15679579, 1.08, 180.30, 194.37, 785.29, 923.06
15695580, 1.08, 180.30, 194.37, 786.09, 923.93
15711579, 1.07, 180.30, 193.65, 786.89, 924.79
15727579, 1.07, 180.30, 193.65, 787.69, 925.65
15743579, 1.07, 180.20, 193.54, 788.49, 926.51
15759579, 1.07, 180.30, 193.65, 789.29, 927.37
15775580, 1.07, 180.10, 193.43, 790.10, 928.23
15791579, 1.07, 180.30, 193.65, 790.90, 929.09
15807580, 1.07, 180.30, 193.65, 791.70, 929.95
15823579, 1.07, 180.20, 192.82, 792.50, 930.81
15839579, 1.07, 180.30, 192.93, 793.30, 931.67
15855579, 1.07, 180.30, 192.92, 794.10, 932.53
15871579, 1.07, 180.20, 192.10, 794.90, 933.38
15887579, 1.07, 180.30, 192.21, 795.71, 934.24
15903579, 1.07, 180.30, 192.21, 796.51, 935.09
15919579, 1.07, 180.30, 192.20, 797.31, 935.95
15935579, 1.07, 180.20, 192.10, 798.11, 936.80
15951579, 1.07, 180.30, 192.21, 798.91, 937.66
15967579, 1.06, 180.30, 191.48, 799.71, 938.51
15983579, 1.06, 180.30, 191.48, 800.51, 939.36
15999580, 1.06, 180.30, 191.49, 801.32, 940.21
16015580, 1.06, 180.30, 191.48, 802.12, 941.06
16031579, 1.06, 180.20, 190.66, 802.92, 941.91
16047579, 1.06, 180.30, 190.76, 803.72, 942.76
16063579, 1.05, 180.30, 190.04, 804.52, 943.61
16079579, 1.05, 180.30, 190.04, 805.32, 944.45
16095579, 1.05, 180.20, 189.93, 806.12, 945.30
16111579, 1.05, 180.30, 190.04, 806.92, 946.14
16127579, 1.05, 180.30, 190.04, 807.73, 946.99
16143580, 1.05, 180.30, 190.04, 808.53, 947.83
16159579, 1.05, 180.30, 189.32, 809.33, 948.67
16175579, 1.05, 180.30, 189.32, 810.13, 949.51
16191579, 1.05, 180.30, 188.60, 810.93, 950.35
16207579, 1.05, 180.30, 188.60, 811.73, 951.19
16223579, 1.05, 180.30, 188.60, 812.53, 952.03
16239579, 1.05, 180.30, 188.60, 813.34, 952.87
16255579, 1.04, 180.30, 187.88, 814.14, 953.70
16271579, 1.04, 180.30, 187.16, 814.94, 954.54
16287579, 1.04, 180.30, 187.16, 815.74, 955.37
16303579, 1.04, 180.30, 187.16, 816.54, 956.20
16319579, 1.04, 180.30, 187.16, 817.34, 957.03
16335579, 1.03, 180.30, 186.44, 818.14, 957.86
16351579, 1.03, 180.40, 185.82, 818.94, 958.69
16367579, 1.03, 180.30, 185.71, 819.74, 959.51
16383579, 1.03, 180.30, 184.99, 820.55, 960.34
16399579, 1.03, 180.30, 184.99, 821.35, 961.16
16415579, 1.02, 180.30, 184.27, 822.15, 961.98
16431579, 1.02, 180.20, 184.17, 822.95, 962.80
16447579, 1.02, 180.20, 183.45, 823.75, 963.61
16463579, 1.01, 180.20, 182.73, 824.55, 964.43
16479579, 1.01, 180.30, 182.83, 825.35, 965.24
16495579, 1.01, 180.30, 182.11, 826.16, 966.05
16511579, 1.01, 180.30, 181.39, 826.96, 966.86
16527579, 1.00, 180.30, 180.67, 827.76, 967.67
16540579, 1.00, 180.30, 179.94, 828.41, 968.32
