Repository: Moragor/NiMh_Battery_tests

# NiMh_Battery_tests
 A follow up to my alkaline battery tests

File: logged data/Duracell_AA_ooc_0.2C/LOGGER01.CSV
millis,voltage,current,power,capacity,energy
0, 1.35, 500.80, 678.13, 0.00, 0.00
15858, 1.35, 500.80, 676.13, 2.21, 2.98
31858, 1.34, 500.80, 672.10, 4.43, 5.98
47858, 1.34, 500.92, 672.27, 6.66, 8.97
63858, 1.34, 500.52, 669.74, 8.88, 11.95
79859, 1.34, 501.12, 670.54, 11.11, 14.93
95859, 1.33, 500.92, 668.27, 13.33, 17.90
111858, 1.33, 499.00, 665.63, 15.56, 20.87
127858, 1.33, 499.40, 664.18, 17.78, 23.83
143859, 1.33, 500.72, 665.98, 20.00, 26.79
159858, 1.33, 500.92, 666.26, 22.23, 29.75
175858, 1.33, 500.72, 666.00, 24.46, 32.71
191858, 1.33, 499.32, 662.07, 26.67, 35.66
207859, 1.33, 499.60, 662.44, 28.89, 38.60
223859, 1.32, 499.12, 659.79, 31.11, 41.54
239858, 1.32, 499.20, 659.91, 33.33, 44.47
255859, 1.32, 499.20, 659.91, 35.55, 47.40
271858, 1.32, 499.32, 658.07, 37.77, 50.33
287858, 1.32, 499.52, 658.34, 39.99, 53.25
303858, 1.32, 499.40, 658.18, 42.21, 56.18
319858, 1.31, 499.52, 656.34, 44.43, 59.10
335859, 1.31, 499.00, 655.66, 46.65, 62.02
351859, 1.31, 499.40, 656.16, 48.87, 64.93
367859, 1.31, 499.20, 653.91, 51.08, 67.84
383858, 1.31, 500.72, 653.98, 53.31, 70.75
399858, 1.31, 499.32, 654.06, 55.53, 73.66
415859, 1.31, 499.20, 653.92, 57.75, 76.57
431858, 1.31, 499.20, 651.93, 59.97, 79.47
447858, 1.30, 499.32, 650.08, 62.19, 82.37
463858, 1.30, 499.52, 650.35, 64.41, 85.26
479858, 1.30, 499.32, 650.07, 66.62, 88.16
495858, 1.30, 499.20, 649.93, 68.84, 91.05
511858, 1.30, 499.40, 648.19, 71.06, 93.94
527858, 1.30, 499.32, 650.07, 73.28, 96.83
543858, 1.30, 499.32, 648.08, 75.50, 99.71
559859, 1.30, 499.40, 648.18, 77.72, 102.59
575858, 1.30, 499.20, 647.94, 79.94, 105.47
591858, 1.29, 499.12, 645.83, 82.16, 108.34
607858, 1.29, 499.32, 646.09, 84.38, 111.22
623858, 1.29, 499.40, 646.19, 86.60, 114.09
639858, 1.29, 499.20, 643.94, 88.82, 116.95
655858, 1.29, 499.40, 644.19, 91.04, 119.82
671858, 1.29, 499.60, 644.45, 93.26, 122.68
687858, 1.29, 499.40, 644.20, 95.48, 125.54
703858, 1.29, 499.40, 644.19, 97.69, 128.40
719858, 1.29, 499.52, 642.35, 99.91, 131.25
735859, 1.28, 499.60, 640.45, 102.13, 134.10
751858, 1.29, 499.20, 641.95, 104.35, 136.95
767858, 1.28, 499.52, 640.36, 106.57, 139.80
783859, 1.28, 499.32, 640.10, 108.79, 142.65
799859, 1.28, 499.40, 640.20, 111.01, 145.49
815859, 1.28, 499.60, 640.46, 113.23, 148.34
831858, 1.27, 499.40, 636.20, 115.45, 151.18
847858, 1.28, 499.40, 640.20, 117.67, 154.01
863858, 1.28, 499.52, 638.35, 119.89, 156.85
879859, 1.28, 499.60, 638.46, 122.11, 159.68
895858, 1.27, 499.32, 636.09, 124.33, 162.51
911859, 1.27, 499.12, 635.85, 126.55, 165.34
927859, 1.27, 499.20, 635.95, 128.77, 168.16
943858, 1.27, 499.20, 635.95, 130.99, 170.99
959858, 1.27, 499.40, 636.21, 133.21, 173.81
975858, 1.27, 499.32, 632.10, 135.42, 176.63
991859, 1.27, 499.52, 634.36, 137.64, 179.45
1007859, 1.27, 499.40, 632.20, 139.86, 182.27
1023859, 1.27, 499.32, 632.10, 142.08, 185.08
1039858, 1.26, 499.40, 630.21, 144.30, 187.89
1055858, 1.27, 499.40, 632.21, 146.52, 190.70
1071858, 1.27, 499.32, 632.11, 148.74, 193.51
1087858, 1.26, 499.40, 630.21, 150.96, 196.32
1103859, 1.26, 499.32, 630.11, 153.18, 199.13
1119858, 1.26, 499.12, 629.84, 155.40, 201.93
1135858, 1.27, 499.32, 632.10, 157.62, 204.73
1151858, 1.26, 499.20, 629.94, 159.84, 207.53
1167858, 1.26, 499.32, 630.11, 162.06, 210.33
1183859, 1.26, 499.32, 630.12, 164.28, 213.13
1199858, 1.26, 499.32, 628.13, 166.50, 215.92
1215858, 1.26, 499.52, 628.38, 168.72, 218.72
1231858, 1.26, 499.32, 630.11, 170.94, 221.51
1247858, 1.26, 499.40, 628.21, 173.15, 224.30
1263859, 1.25, 499.32, 626.11, 175.37, 227.09
1279858, 1.25, 499.52, 626.36, 177.59, 229.88
1295858, 1.25, 499.20, 625.96, 179.81, 232.66
1311858, 1.25, 499.32, 626.11, 182.03, 235.44
1327859, 1.25, 499.32, 626.11, 184.25, 238.22
1343858, 1.25, 499.40, 624.22, 186.47, 241.00
1359858, 1.25, 499.40, 624.22, 188.69, 243.78
1375859, 1.25, 499.60, 624.48, 190.91, 246.55
1391858, 1.25, 499.20, 625.97, 193.13, 249.33
1407858, 1.25, 499.12, 623.88, 195.35, 252.10
1423859, 1.25, 499.52, 622.36, 197.57, 254.87
1439858, 1.25, 499.20, 621.96, 199.79, 257.63
1455858, 1.25, 499.32, 622.13, 202.01, 260.40
1471858, 1.24, 499.12, 619.87, 204.23, 263.16
1487858, 1.25, 499.20, 621.97, 206.45, 265.93
1503858, 1.25, 499.12, 621.86, 208.66, 268.69
1519858, 1.24, 500.92, 622.19, 210.88, 271.45
1535859, 1.24, 500.72, 621.93, 213.11, 274.22
1551859, 1.24, 500.72, 621.94, 215.34, 276.99
1567858, 1.24, 499.60, 620.47, 217.56, 279.75
1583859, 1.24, 499.32, 618.12, 219.78, 282.50
1599858, 1.24, 499.52, 620.38, 222.00, 285.26
1615858, 1.24, 499.60, 618.46, 224.22, 288.01
1631858, 1.24, 499.52, 618.37, 226.43, 290.76
1647858, 1.24, 499.00, 617.72, 228.65, 293.51
1663858, 1.24, 499.20, 617.97, 230.87, 296.26
1679858, 1.24, 499.32, 618.12, 233.09, 299.01
1695859, 1.23, 499.00, 615.73, 235.31, 301.75
1711858, 1.24, 499.20, 617.95, 237.53, 304.50
1727858, 1.23, 499.32, 616.12, 239.75, 307.24
1743858, 1.23, 499.40, 616.23, 241.97, 309.98
1759858, 1.23, 499.32, 616.12, 244.19, 312.72
1775859, 1.23, 498.92, 615.64, 246.41, 315.46
1791859, 1.23, 499.32, 616.13, 248.63, 318.20
1807858, 1.23, 499.40, 616.22, 250.85, 320.94
1823859, 1.23, 499.40, 614.24, 253.07, 323.68
1839859, 1.23, 499.32, 616.12, 255.28, 326.41
1855858, 1.23, 499.32, 614.13, 257.50, 329.15
1871858, 1.23, 499.32, 614.12, 259.72, 331.88
1887858, 1.23, 499.32, 614.12, 261.94, 334.61
1903858, 1.23, 499.52, 614.38, 264.16, 337.34
1919858, 1.23, 499.52, 614.35, 266.38, 340.07
1935859, 1.23, 499.52, 614.38, 268.60, 342.80
1951859, 1.23, 499.32, 612.12, 270.82, 345.53
1967858, 1.23, 499.40, 612.23, 273.04, 348.25
1983859, 1.23, 499.40, 614.23, 275.26, 350.98
1999858, 1.23, 499.00, 613.74, 277.48, 353.70
2015859, 1.23, 499.20, 612.00, 279.70, 356.42
2031859, 1.23, 499.40, 612.23, 281.92, 359.14
2047858, 1.23, 499.32, 612.13, 284.14, 361.86
2063858, 1.23, 499.00, 611.73, 286.35, 364.58
2079859, 1.23, 500.60, 615.77, 288.58, 367.31
2095859, 1.22, 499.40, 610.21, 290.80, 370.03
2111858, 1.22, 499.40, 610.23, 293.02, 372.74
2127859, 1.23, 499.20, 611.98, 295.24, 375.46
2143859, 1.23, 499.32, 612.12, 297.46, 378.17
2159858, 1.22, 499.40, 610.22, 299.68, 380.88
2175858, 1.22, 499.40, 610.23, 301.89, 383.60
2191858, 1.22, 500.80, 610.01, 304.11, 386.31
2207858, 1.22, 499.32, 610.14, 306.34, 389.02
2223858, 1.22, 499.32, 608.14, 308.56, 391.73
2239858, 1.22, 499.52, 608.40, 310.78, 394.44
2255858, 1.22, 499.32, 608.13, 313.00, 397.14
2271858, 1.22, 499.32, 610.12, 315.22, 399.85
2287858, 1.22, 499.40, 608.23, 317.44, 402.55
2303858, 1.22, 499.00, 607.75, 319.66, 405.25
2319858, 1.22, 499.32, 608.13, 321.88, 407.96
2335858, 1.22, 499.20, 607.99, 324.09, 410.66
2351858, 1.22, 499.20, 607.98, 326.31, 413.36
2367858, 1.22, 499.12, 607.89, 328.53, 416.06
2383858, 1.22, 499.20, 607.99, 330.75, 418.76
2399859, 1.22, 499.20, 607.99, 332.97, 421.46
2415858, 1.22, 499.32, 608.13, 335.19, 424.15
2431858, 1.21, 499.12, 605.88, 337.41, 426.85
2447858, 1.21, 499.20, 605.99, 339.63, 429.55
2463858, 1.21, 499.40, 606.22, 341.85, 432.24
2479859, 1.21, 499.52, 606.39, 344.07, 434.93
2495859, 1.21, 499.40, 606.24, 346.29, 437.63
2511858, 1.21, 499.40, 604.24, 348.51, 440.32
2527858, 1.21, 499.32, 604.15, 350.73, 443.01
2543858, 1.21, 499.40, 606.24, 352.95, 445.71
2559858, 1.21, 499.40, 606.24, 355.17, 448.40
2575859, 1.21, 499.52, 604.39, 357.39, 451.09
2591858, 1.21, 499.32, 604.16, 359.60, 453.78
2607858, 1.21, 499.52, 604.40, 361.82, 456.46
2623858, 1.21, 499.32, 604.15, 364.04, 459.15
2639859, 1.21, 499.32, 604.13, 366.26, 461.83
2655858, 1.21, 499.52, 604.38, 368.48, 464.52
2671858, 1.21, 499.20, 604.01, 370.70, 467.20
2687859, 1.21, 499.40, 604.24, 372.92, 469.89
2703859, 1.21, 499.20, 604.00, 375.14, 472.57
2719859, 1.21, 499.20, 604.01, 377.36, 475.25
2735858, 1.21, 499.60, 604.50, 379.58, 477.93
2751858, 1.21, 499.32, 602.14, 381.80, 480.62
2767858, 1.21, 499.32, 604.14, 384.02, 483.30
2783859, 1.21, 499.40, 604.24, 386.24, 485.98
2799859, 1.21, 499.60, 604.49, 388.46, 488.66
2815858, 1.21, 499.20, 602.00, 390.68, 491.33
2831858, 1.21, 499.52, 602.38, 392.90, 494.01
2847858, 1.21, 499.12, 601.90, 395.12, 496.68
2863858, 1.21, 500.92, 604.15, 397.34, 499.36
2879858, 1.20, 501.12, 602.39, 399.57, 502.04
2895859, 1.20, 499.20, 600.01, 401.79, 504.72
2911859, 1.20, 499.40, 600.24, 404.01, 507.39
2927858, 1.21, 499.32, 602.14, 406.23, 510.06
2943858, 1.20, 499.32, 600.15, 408.45, 512.73
2959858, 1.21, 499.40, 602.25, 410.67, 515.40
2975858, 1.20, 499.32, 600.15, 412.89, 518.07
2991858, 1.20, 499.40, 600.23, 415.11, 520.74
3007858, 1.20, 499.52, 600.38, 417.33, 523.41
3023858, 1.20, 499.20, 600.02, 419.54, 526.07
3039858, 1.20, 499.20, 600.01, 421.76, 528.74
3055859, 1.20, 499.20, 600.01, 423.98, 531.41
3071858, 1.20, 499.40, 600.25, 426.20, 534.07
3087858, 1.20, 500.52, 601.67, 428.42, 536.74
3103859, 1.20, 501.12, 600.37, 430.65, 539.42
3119859, 1.20, 499.32, 600.14, 432.87, 542.08
3135859, 1.20, 499.32, 598.17, 435.09, 544.75
3151858, 1.20, 499.52, 598.39, 437.31, 547.41
3167858, 1.20, 499.20, 600.00, 439.53, 550.08
3183858, 1.20, 499.40, 600.26, 441.75, 552.74
3199859, 1.20, 499.72, 600.62, 443.97, 555.40
3215858, 1.20, 499.40, 600.23, 446.19, 558.07
3231858, 1.20, 499.40, 600.24, 448.41, 560.73
3247858, 1.20, 500.80, 600.00, 450.63, 563.39
3263858, 1.20, 500.72, 601.91, 452.85, 566.06
3279858, 1.20, 500.80, 600.00, 455.08, 568.73
3295859, 1.20, 499.40, 600.25, 457.30, 571.39
3311858, 1.20, 499.32, 598.16, 459.52, 574.05
3327858, 1.20, 499.40, 598.25, 461.74, 576.71
3343859, 1.20, 499.40, 598.26, 463.96, 579.37
3359858, 1.20, 499.72, 598.63, 466.18, 582.03
3375858, 1.20, 499.40, 598.24, 468.40, 584.69
3391858, 1.19, 499.40, 596.26, 470.62, 587.35
3407858, 1.20, 500.80, 600.00, 472.84, 590.01
3423858, 1.19, 499.40, 596.25, 475.06, 592.67
3439858, 1.20, 500.92, 600.14, 477.28, 595.33
3455859, 1.19, 499.32, 596.15, 479.50, 597.99
3471858, 1.19, 499.40, 596.24, 481.72, 600.65
3487859, 1.19, 499.12, 595.92, 483.94, 603.30
3503858, 1.19, 499.40, 596.25, 486.16, 605.96
3519859, 1.20, 499.32, 598.14, 488.38, 608.62
3535859, 1.19, 499.40, 596.25, 490.60, 611.27
3551858, 1.20, 499.52, 598.39, 492.82, 613.93
3567859, 1.20, 499.40, 598.26, 495.04, 616.59
3583858, 1.20, 501.00, 600.25, 497.26, 619.24
3599858, 1.20, 499.12, 597.91, 499.48, 621.90
3615859, 1.19, 499.32, 596.15, 501.70, 624.55
3631858, 1.19, 500.80, 598.00, 503.92, 627.21
3647858, 1.19, 501.12, 598.38, 506.14, 629.87
3663858, 1.19, 500.80, 595.98, 508.37, 632.52
3679858, 1.20, 499.20, 598.00, 510.59, 635.18
3695859, 1.19, 499.52, 596.40, 512.81, 637.83
3711858, 1.19, 499.40, 596.23, 515.03, 640.49
3727858, 1.19, 499.52, 596.39, 517.25, 643.14
3743859, 1.19, 500.80, 597.99, 519.47, 645.80
3759858, 1.20, 500.72, 599.91, 521.70, 648.46
3775858, 1.19, 500.72, 597.90, 523.92, 651.11
3791858, 1.19, 500.52, 597.65, 526.15, 653.77
3807859, 1.19, 500.80, 597.99, 528.38, 656.43
3823859, 1.19, 500.92, 598.15, 530.60, 659.09
3839859, 1.19, 501.00, 598.23, 532.83, 661.75
3855858, 1.19, 499.20, 596.01, 535.05, 664.40
3871858, 1.19, 499.40, 596.25, 537.27, 667.05
3887859, 1.19, 500.60, 597.77, 539.49, 669.70
3903858, 1.19, 499.32, 596.15, 541.71, 672.36
3919858, 1.19, 499.20, 596.00, 543.93, 675.01
3935858, 1.19, 499.32, 596.15, 546.15, 677.66
3951858, 1.19, 499.20, 596.00, 548.37, 680.30
3967858, 1.19, 500.80, 597.99, 550.59, 682.96
3983858, 1.19, 500.72, 595.89, 552.82, 685.62
3999858, 1.19, 500.80, 598.00, 555.04, 688.27
4015858, 1.19, 501.00, 598.23, 557.27, 690.93
4031858, 1.19, 500.92, 596.14, 559.49, 693.58
4047858, 1.19, 499.32, 596.16, 561.72, 696.24
4063858, 1.19, 499.40, 596.24, 563.94, 698.88
4079858, 1.19, 499.20, 596.00, 566.16, 701.53
4095858, 1.19, 499.32, 596.16, 568.37, 704.18
4111858, 1.19, 499.52, 596.39, 570.59, 706.83
4127859, 1.19, 499.52, 596.39, 572.81, 709.47
4143859, 1.19, 499.40, 594.26, 575.03, 712.12
4159859, 1.19, 500.60, 595.75, 577.26, 714.77
4175858, 1.19, 500.60, 597.77, 579.48, 717.43
4191858, 1.19, 500.72, 597.89, 581.71, 720.08
4207858, 1.19, 500.60, 597.75, 583.93, 722.73
4223858, 1.19, 500.92, 596.14, 586.16, 725.38
4239858, 1.19, 499.40, 594.26, 588.38, 728.03
4255858, 1.19, 499.52, 596.39, 590.60, 730.68
4271858, 1.19, 499.32, 596.15, 592.82, 733.32
4287858, 1.19, 499.20, 594.01, 595.04, 735.97
4303858, 1.19, 499.52, 596.40, 597.26, 738.61
4319858, 1.19, 499.40, 594.26, 599.48, 741.26
4335858, 1.19, 499.40, 594.25, 601.70, 743.90
4351858, 1.19, 499.32, 594.17, 603.92, 746.54
4367858, 1.19, 499.52, 594.40, 606.14, 749.18
4383859, 1.19, 499.40, 594.25, 608.36, 751.83
4399858, 1.19, 499.40, 594.25, 610.58, 754.47
4415858, 1.19, 499.40, 594.24, 612.80, 757.11
4431858, 1.19, 499.20, 594.03, 615.02, 759.76
4447858, 1.19, 499.20, 594.03, 617.24, 762.40
4463858, 1.19, 499.32, 594.17, 619.46, 765.04
4479858, 1.19, 499.40, 594.26, 621.68, 767.68
4495858, 1.19, 499.52, 596.41, 623.90, 770.32
4511858, 1.19, 499.60, 594.49, 626.12, 772.97
4527858, 1.19, 499.72, 592.65, 628.34, 775.61
4543858, 1.19, 499.32, 594.16, 630.56, 778.25
4559859, 1.19, 499.40, 594.24, 632.78, 780.89
4575858, 1.19, 499.32, 594.15, 635.00, 783.53
4591858, 1.19, 499.52, 592.39, 637.22, 786.17
4607858, 1.19, 500.92, 596.14, 639.44, 788.81
4623858, 1.19, 501.00, 596.22, 641.66, 791.46
4639859, 1.19, 501.12, 596.37, 643.89, 794.11
4655858, 1.19, 499.32, 594.17, 646.11, 796.75
4671859, 1.19, 499.32, 594.16, 648.33, 799.39
4687858, 1.19, 499.60, 594.49, 650.55, 802.03
4703859, 1.19, 499.12, 591.92, 652.77, 804.67
4719858, 1.19, 499.20, 594.01, 654.99, 807.31
4735858, 1.19, 499.32, 592.17, 657.21, 809.94
4751859, 1.19, 499.32, 592.16, 659.43, 812.58
4767858, 1.19, 500.72, 593.89, 661.65, 815.22
4783859, 1.19, 499.20, 594.00, 663.87, 817.86
4799858, 1.19, 499.40, 594.25, 666.09, 820.50
4815858, 1.19, 499.32, 594.15, 668.31, 823.14
4831858, 1.19, 499.32, 592.17, 670.53, 825.77
4847858, 1.19, 499.40, 594.28, 672.74, 828.41
4863859, 1.19, 499.20, 594.02, 674.96, 831.05
4879859, 1.19, 499.12, 593.93, 677.18, 833.69
4895858, 1.19, 499.52, 594.40, 679.40, 836.33
4911858, 1.19, 499.32, 594.15, 681.62, 838.96
4927858, 1.19, 499.40, 594.24, 683.84, 841.60
4943858, 1.19, 499.00, 593.77, 686.06, 844.24
4959859, 1.18, 500.60, 591.75, 688.28, 846.88
4975858, 1.19, 500.72, 593.89, 690.51, 849.52
4991858, 1.19, 500.72, 593.89, 692.73, 852.16
5007858, 1.19, 499.32, 594.15, 694.96, 854.80
5023858, 1.19, 499.32, 594.15, 697.17, 857.44
5039859, 1.19, 499.20, 594.01, 699.39, 860.07
5055858, 1.19, 499.32, 592.16, 701.61, 862.71
5071858, 1.19, 499.52, 594.38, 703.83, 865.35
5087858, 1.19, 499.40, 594.25, 706.05, 867.98
5103858, 1.19, 499.12, 591.91, 708.27, 870.62
5119858, 1.19, 499.32, 592.15, 710.49, 873.25
5135858, 1.19, 499.40, 594.25, 712.71, 875.88
5151858, 1.19, 500.80, 595.99, 714.93, 878.52
5167858, 1.19, 499.12, 593.90, 717.15, 881.16
5183859, 1.19, 500.52, 593.65, 719.37, 883.79
5199858, 1.19, 500.92, 594.14, 721.60, 886.43
5215859, 1.19, 499.72, 594.64, 723.82, 889.07
5231859, 1.19, 499.32, 592.17, 726.04, 891.71
5247858, 1.19, 499.32, 592.16, 728.26, 894.34
5263858, 1.19, 499.32, 592.15, 730.48, 896.97
5279858, 1.19, 499.40, 594.26, 732.70, 899.61
5295858, 1.19, 499.32, 592.16, 734.92, 902.24
5311859, 1.19, 499.32, 592.15, 737.14, 904.87
5327858, 1.19, 499.40, 592.26, 739.36, 907.50
5343858, 1.19, 499.12, 591.92, 741.58, 910.14
5359858, 1.19, 500.60, 593.74, 743.80, 912.77
5375858, 1.19, 501.12, 594.36, 746.02, 915.41
5391859, 1.19, 501.20, 594.46, 748.25, 918.05
5407858, 1.19, 499.32, 592.15, 750.47, 920.68
5423858, 1.19, 499.12, 591.92, 752.69, 923.31
5439859, 1.19, 499.12, 591.93, 754.91, 925.95
5455859, 1.19, 499.12, 591.91, 757.13, 928.58
5471859, 1.19, 500.60, 593.75, 759.35, 931.21
5487858, 1.19, 500.80, 593.98, 761.57, 933.85
5503858, 1.19, 500.40, 593.50, 763.80, 936.49
5519859, 1.18, 500.92, 592.12, 766.02, 939.13
5535858, 1.19, 500.60, 593.75, 768.25, 941.77
5551858, 1.19, 499.00, 591.77, 770.47, 944.40
5567858, 1.19, 500.60, 593.77, 772.69, 947.03
5583858, 1.19, 499.12, 591.91, 774.91, 949.66
5599858, 1.19, 499.20, 592.02, 777.13, 952.29
5615858, 1.19, 499.00, 591.79, 779.35, 954.92
5631859, 1.19, 499.32, 592.15, 781.57, 957.55
5647858, 1.18, 499.20, 590.01, 783.79, 960.18
5663858, 1.19, 499.20, 592.02, 786.00, 962.81
5679858, 1.19, 499.12, 591.92, 788.22, 965.44
5695858, 1.19, 500.72, 593.89, 790.44, 968.07
5711858, 1.19, 500.52, 593.65, 792.67, 970.71
5727858, 1.19, 500.92, 594.12, 794.90, 973.34
5743858, 1.18, 500.80, 591.98, 797.12, 975.98
5759858, 1.18, 500.72, 591.89, 799.35, 978.62
5775859, 1.19, 500.60, 593.76, 801.57, 981.25
5791858, 1.18, 500.92, 592.14, 803.80, 983.89
5807858, 1.19, 500.52, 593.66, 806.02, 986.53
5823859, 1.18, 500.60, 591.74, 808.25, 989.16
5839859, 1.18, 500.72, 591.88, 810.47, 991.79
5855858, 1.19, 500.92, 594.12, 812.70, 994.43
5871858, 1.18, 500.72, 591.89, 814.93, 997.06
5887858, 1.18, 500.60, 591.74, 817.15, 999.70
5903858, 1.18, 500.92, 592.13, 819.38, 1002.33
5919858, 1.18, 500.72, 591.89, 821.60, 1004.97
5935858, 1.19, 500.72, 593.90, 823.83, 1007.60
5951858, 1.19, 500.72, 593.90, 826.05, 1010.24
5967858, 1.18, 500.60, 591.75, 828.28, 1012.87
5983858, 1.18, 500.60, 591.74, 830.50, 1015.50
5999859, 1.19, 500.92, 594.13, 832.73, 1018.14
6015858, 1.19, 500.92, 594.12, 834.95, 1020.77
6031858, 1.19, 500.92, 594.12, 837.18, 1023.40
6047859, 1.18, 500.60, 591.74, 839.40, 1026.04
6063858, 1.19, 500.80, 593.98, 841.63, 1028.67
6079858, 1.18, 500.72, 591.89, 843.86, 1031.31
6095858, 1.18, 500.92, 592.12, 846.08, 1033.94
6111858, 1.18, 500.60, 591.74, 848.31, 1036.57
6127858, 1.18, 500.60, 591.74, 850.53, 1039.21
6143858, 1.18, 500.60, 591.73, 852.76, 1041.84
6159858, 1.18, 500.72, 591.89, 854.98, 1044.47
6175858, 1.18, 500.60, 591.74, 857.21, 1047.11
6191858, 1.18, 500.92, 592.12, 859.43, 1049.74
6207858, 1.19, 499.12, 591.91, 861.66, 1052.37
6223858, 1.18, 499.52, 590.39, 863.88, 1054.99
6239859, 1.19, 499.40, 592.26, 866.10, 1057.62
6255858, 1.18, 499.52, 590.39, 868.31, 1060.25
6271858, 1.18, 499.52, 590.40, 870.53, 1062.87
6287859, 1.19, 499.40, 592.27, 872.75, 1065.50
6303858, 1.18, 499.20, 590.02, 874.97, 1068.12
6319859, 1.18, 499.40, 590.26, 877.19, 1070.75
6335858, 1.18, 499.40, 590.26, 879.41, 1073.37
6351858, 1.18, 499.32, 590.16, 881.63, 1076.00
6367858, 1.19, 499.32, 592.15, 883.85, 1078.63
6383858, 1.18, 499.12, 589.91, 886.07, 1081.25
6399859, 1.19, 499.20, 592.01, 888.29, 1083.88
6415858, 1.19, 499.40, 592.26, 890.51, 1086.50
6431858, 1.18, 499.40, 590.24, 892.73, 1089.13
6447858, 1.19, 499.40, 592.26, 894.95, 1091.76
6463858, 1.18, 499.80, 590.73, 897.17, 1094.38
6479858, 1.18, 499.32, 588.18, 899.39, 1097.01
6495858, 1.19, 499.12, 591.91, 901.61, 1099.64
6511858, 1.18, 499.12, 589.93, 903.82, 1102.26
6527858, 1.18, 499.12, 589.92, 906.04, 1104.88
6543858, 1.18, 499.40, 590.27, 908.26, 1107.51
6559858, 1.18, 499.20, 590.02, 910.48, 1110.13
6575858, 1.18, 499.60, 590.50, 912.70, 1112.76
6591858, 1.18, 499.12, 589.92, 914.92, 1115.38
6607859, 1.18, 499.60, 590.50, 917.14, 1118.01
6623858, 1.19, 499.40, 592.27, 919.36, 1120.63
6639858, 1.18, 499.40, 590.27, 921.58, 1123.25
6655858, 1.19, 499.32, 592.17, 923.80, 1125.88
6671858, 1.19, 499.12, 591.92, 926.02, 1128.50
6687859, 1.18, 499.00, 589.79, 928.24, 1131.13
6703858, 1.19, 499.32, 592.16, 930.46, 1133.75
6719858, 1.18, 499.60, 590.49, 932.67, 1136.37
6735859, 1.18, 499.52, 590.40, 934.89, 1139.00
6751858, 1.18, 499.20, 590.03, 937.11, 1141.62
6767858, 1.18, 499.40, 590.25, 939.33, 1144.25
6783859, 1.18, 499.20, 590.04, 941.55, 1146.87
6799858, 1.18, 499.40, 590.25, 943.77, 1149.49
6815858, 1.19, 499.32, 592.16, 945.99, 1152.12
6831858, 1.18, 499.52, 590.39, 948.21, 1154.74
6847859, 1.18, 499.32, 590.15, 950.43, 1157.36
6863858, 1.19, 499.20, 592.02, 952.65, 1159.99
6879858, 1.18, 499.32, 590.17, 954.87, 1162.61
6895858, 1.18, 499.20, 590.02, 957.09, 1165.23
6911858, 1.18, 499.40, 590.25, 959.31, 1167.86
6927858, 1.18, 499.40, 590.26, 961.53, 1170.48
6943858, 1.18, 499.40, 590.26, 963.75, 1173.10
6959858, 1.19, 499.32, 592.16, 965.97, 1175.73
6975858, 1.18, 499.20, 590.03, 968.19, 1178.35
6991859, 1.18, 499.32, 590.17, 970.40, 1180.97
7007858, 1.18, 499.40, 590.26, 972.62, 1183.59
7023858, 1.18, 499.52, 590.41, 974.84, 1186.22
7039858, 1.18, 500.92, 592.12, 977.06, 1188.84
7055859, 1.18, 500.80, 591.97, 979.29, 1191.47
7071858, 1.18, 499.40, 590.26, 981.51, 1194.09
7087858, 1.18, 499.40, 590.26, 983.73, 1196.71
7103858, 1.18, 501.00, 592.23, 985.95, 1199.34
7119858, 1.18, 499.52, 590.40, 988.18, 1201.97
7135858, 1.18, 499.40, 588.25, 990.40, 1204.59
7151859, 1.18, 499.40, 590.26, 992.62, 1207.21
7167859, 1.18, 499.32, 588.17, 994.84, 1209.84
7183858, 1.18, 499.32, 590.16, 997.06, 1212.46
7199858, 1.18, 499.20, 590.02, 999.27, 1215.08
7215859, 1.18, 499.12, 587.93, 1001.49, 1217.70
7231858, 1.19, 499.32, 592.15, 1003.72, 1220.33
7247858, 1.18, 499.20, 590.01, 1005.94, 1222.95
7263858, 1.18, 499.32, 588.16, 1008.16, 1225.57
7279858, 1.18, 499.32, 590.16, 1010.37, 1228.19
7295858, 1.18, 500.80, 591.98, 1012.60, 1230.81
7311859, 1.18, 499.32, 590.16, 1014.82, 1233.44
7327859, 1.18, 499.32, 588.17, 1017.04, 1236.05
7343859, 1.18, 499.20, 590.02, 1019.26, 1238.67
7359859, 1.18, 499.52, 590.41, 1021.48, 1241.29
7375859, 1.18, 499.20, 590.02, 1023.70, 1243.91
7391858, 1.18, 499.32, 590.17, 1025.92, 1246.53
7407858, 1.18, 499.12, 589.92, 1028.13, 1249.15
7423859, 1.18, 499.00, 587.79, 1030.35, 1251.77
7439859, 1.18, 499.20, 588.02, 1032.57, 1254.39
7455858, 1.18, 499.40, 588.26, 1034.79, 1257.00
7471859, 1.18, 499.32, 588.16, 1037.01, 1259.63
7487858, 1.18, 499.20, 588.02, 1039.23, 1262.25
7503858, 1.18, 499.52, 588.41, 1041.45, 1264.87
7519859, 1.18, 499.32, 590.15, 1043.67, 1267.49
7535859, 1.18, 499.32, 590.17, 1045.89, 1270.10
7551858, 1.18, 499.20, 588.02, 1048.11, 1272.72
7567859, 1.18, 499.20, 590.00, 1050.33, 1275.34
7583858, 1.18, 499.32, 588.17, 1052.55, 1277.96
7599858, 1.18, 499.32, 588.17, 1054.77, 1280.58
7615858, 1.18, 499.32, 588.17, 1056.99, 1283.19
7631858, 1.18, 499.20, 590.02, 1059.20, 1285.81
7647858, 1.18, 499.32, 588.17, 1061.42, 1288.43
7663859, 1.18, 501.00, 590.22, 1063.65, 1291.05
7679858, 1.18, 500.60, 591.74, 1065.87, 1293.68
7695859, 1.18, 500.72, 591.90, 1068.10, 1296.31
7711858, 1.18, 499.32, 588.15, 1070.32, 1298.93
7727858, 1.18, 499.40, 588.26, 1072.54, 1301.54
7743858, 1.18, 499.52, 588.41, 1074.76, 1304.16
7759858, 1.18, 499.52, 588.39, 1076.98, 1306.77
7775858, 1.18, 499.52, 588.41, 1079.20, 1309.39
7791858, 1.18, 499.32, 588.17, 1081.42, 1312.01
7807858, 1.18, 499.40, 590.27, 1083.64, 1314.62
7823858, 1.18, 499.40, 588.27, 1085.86, 1317.24
7839858, 1.18, 499.20, 590.03, 1088.08, 1319.86
7855859, 1.18, 499.40, 588.25, 1090.30, 1322.47
7871858, 1.18, 499.40, 588.25, 1092.52, 1325.10
7887858, 1.18, 499.52, 588.39, 1094.74, 1327.71
7903858, 1.18, 499.32, 588.17, 1096.96, 1330.33
7919858, 1.18, 499.52, 590.40, 1099.18, 1332.94
7935858, 1.18, 499.40, 588.25, 1101.40, 1335.56
7951858, 1.18, 499.52, 588.40, 1103.62, 1338.17
7967858, 1.18, 499.20, 588.02, 1105.84, 1340.79
7983858, 1.18, 499.52, 588.41, 1108.06, 1343.40
7999858, 1.18, 499.40, 588.26, 1110.28, 1346.02
8015858, 1.18, 499.12, 587.93, 1112.50, 1348.63
8031859, 1.18, 499.20, 588.02, 1114.71, 1351.25
8047858, 1.18, 499.20, 588.03, 1116.93, 1353.86
8063858, 1.18, 499.32, 588.15, 1119.15, 1356.47
8079858, 1.18, 499.52, 588.40, 1121.37, 1359.09
8095858, 1.18, 499.40, 588.27, 1123.59, 1361.70
8111859, 1.18, 499.20, 588.02, 1125.81, 1364.31
8127859, 1.18, 499.32, 588.16, 1128.03, 1366.93
8143858, 1.18, 499.20, 588.02, 1130.25, 1369.54
8159858, 1.18, 499.20, 588.02, 1132.47, 1372.15
8175858, 1.18, 499.12, 587.92, 1134.69, 1374.77
8191858, 1.18, 499.32, 588.16, 1136.91, 1377.38
8207859, 1.18, 499.20, 588.01, 1139.13, 1379.99
8223858, 1.18, 500.92, 590.14, 1141.35, 1382.61
8239859, 1.18, 499.40, 588.26, 1143.58, 1385.23
8255858, 1.17, 499.40, 586.27, 1145.80, 1387.84
8271858, 1.18, 499.72, 588.64, 1148.02, 1390.45
8287858, 1.17, 499.40, 586.27, 1150.24, 1393.06
8303859, 1.18, 499.40, 588.26, 1152.46, 1395.67
8319859, 1.17, 499.20, 586.04, 1154.67, 1398.28
8335858, 1.18, 499.40, 588.26, 1156.89, 1400.90
8351858, 1.18, 499.32, 588.16, 1159.11, 1403.51
8367858, 1.17, 500.92, 588.12, 1161.34, 1406.12
8383858, 1.18, 500.80, 590.00, 1163.56, 1408.74
8399858, 1.17, 500.80, 587.97, 1165.79, 1411.36
8415858, 1.17, 500.60, 587.73, 1168.01, 1413.97
8431858, 1.17, 500.72, 587.89, 1170.24, 1416.59
8447858, 1.17, 500.72, 587.89, 1172.46, 1419.21
8463858, 1.17, 500.80, 587.98, 1174.69, 1421.82
8479858, 1.17, 500.72, 587.88, 1176.92, 1424.44
8495858, 1.17, 500.72, 587.87, 1179.14, 1427.05
8511858, 1.18, 499.20, 588.02, 1181.36, 1429.66
8527858, 1.17, 499.20, 586.04, 1183.58, 1432.26
8543859, 1.17, 500.80, 585.97, 1185.80, 1434.88
8559858, 1.17, 500.60, 587.75, 1188.03, 1437.49
8575858, 1.17, 499.00, 585.80, 1190.25, 1440.10
8591858, 1.18, 499.12, 587.93, 1192.47, 1442.71
8607858, 1.17, 500.60, 587.74, 1194.69, 1445.32
8623858, 1.17, 500.80, 587.97, 1196.92, 1447.93
8639858, 1.17, 500.60, 587.74, 1199.14, 1450.55
8655858, 1.17, 500.72, 587.90, 1201.37, 1453.16
8671859, 1.17, 500.72, 587.87, 1203.60, 1455.77
8687858, 1.17, 500.52, 587.65, 1205.82, 1458.38
8703858, 1.17, 500.60, 585.74, 1208.05, 1461.00
8719858, 1.17, 500.60, 587.75, 1210.27, 1463.61
8735859, 1.17, 500.72, 587.88, 1212.50, 1466.23
8751858, 1.17, 500.80, 587.96, 1214.72, 1468.84
8767859, 1.17, 500.80, 585.97, 1216.95, 1471.45
8783859, 1.17, 500.72, 587.89, 1219.17, 1474.06
8799858, 1.17, 500.80, 587.97, 1221.40, 1476.67
8815859, 1.17, 500.80, 587.98, 1223.62, 1479.28
8831859, 1.17, 501.12, 588.34, 1225.85, 1481.90
8847858, 1.17, 500.72, 585.88, 1228.07, 1484.51
8863858, 1.17, 501.00, 588.21, 1230.30, 1487.12
8879858, 1.17, 500.40, 587.52, 1232.53, 1489.73
8895859, 1.17, 500.80, 587.97, 1234.75, 1492.34
8911858, 1.17, 500.60, 587.74, 1236.98, 1494.95
8927858, 1.17, 500.60, 587.73, 1239.20, 1497.56
8943859, 1.17, 500.92, 586.10, 1241.43, 1500.17
8959858, 1.17, 500.80, 585.97, 1243.65, 1502.78
8975859, 1.17, 500.60, 585.74, 1245.88, 1505.39
8991858, 1.17, 500.60, 587.73, 1248.10, 1508.00
9007858, 1.17, 500.60, 585.73, 1250.33, 1510.61
9023859, 1.17, 500.72, 587.87, 1252.55, 1513.22
9039858, 1.17, 501.00, 588.22, 1254.78, 1515.83
9055859, 1.17, 499.32, 586.16, 1257.00, 1518.43
9071858, 1.17, 499.32, 584.16, 1259.22, 1521.04
9087858, 1.17, 499.32, 586.17, 1261.44, 1523.64
9103858, 1.17, 499.20, 586.03, 1263.66, 1526.24
9119858, 1.17, 499.32, 586.17, 1265.88, 1528.85
9135858, 1.17, 499.32, 586.17, 1268.10, 1531.45
9151858, 1.17, 499.52, 586.41, 1270.32, 1534.05
9167859, 1.17, 499.00, 585.79, 1272.54, 1536.65
9183859, 1.17, 499.60, 584.50, 1274.75, 1539.26
9199858, 1.17, 499.32, 584.16, 1276.97, 1541.86
9215858, 1.17, 500.92, 588.12, 1279.20, 1544.46
9231859, 1.17, 500.80, 585.98, 1281.42, 1547.07
9247858, 1.17, 500.80, 587.98, 1283.65, 1549.68
9263858, 1.17, 499.40, 586.26, 1285.87, 1552.28
9279859, 1.17, 499.32, 584.17, 1288.09, 1554.88
9295858, 1.17, 499.32, 586.17, 1290.31, 1557.48
9311858, 1.17, 499.40, 586.26, 1292.53, 1560.08
9327859, 1.17, 499.40, 584.28, 1294.75, 1562.69
9343858, 1.17, 499.32, 584.16, 1296.97, 1565.29
9359858, 1.17, 499.40, 586.26, 1299.19, 1567.89
9375858, 1.17, 499.32, 584.17, 1301.41, 1570.48
9391858, 1.17, 499.00, 583.80, 1303.62, 1573.08
9407858, 1.17, 500.92, 586.11, 1305.85, 1575.69
9423859, 1.17, 500.92, 586.11, 1308.07, 1578.29
9439858, 1.17, 500.52, 585.64, 1310.30, 1580.90
9455858, 1.17, 499.40, 584.26, 1312.52, 1583.50
9471858, 1.17, 499.32, 584.17, 1314.74, 1586.09
9487858, 1.17, 499.80, 582.72, 1316.96, 1588.69
9503858, 1.17, 499.00, 585.79, 1319.18, 1591.29
9519858, 1.17, 499.20, 586.03, 1321.39, 1593.89
9535858, 1.17, 500.92, 586.11, 1323.62, 1596.49
9551858, 1.17, 500.72, 585.87, 1325.84, 1599.09
9567859, 1.17, 500.80, 583.96, 1328.07, 1601.70
9583858, 1.17, 500.60, 585.73, 1330.30, 1604.30
9599858, 1.17, 500.92, 586.11, 1332.52, 1606.90
9615858, 1.17, 500.80, 585.98, 1334.75, 1609.50
9631858, 1.17, 499.32, 584.16, 1336.97, 1612.10
9647858, 1.17, 499.32, 582.17, 1339.19, 1614.70
9663859, 1.17, 499.12, 583.95, 1341.41, 1617.29
9679858, 1.17, 500.60, 585.74, 1343.63, 1619.89
9695858, 1.17, 500.92, 586.12, 1345.85, 1622.49
9711858, 1.17, 500.72, 585.88, 1348.08, 1625.10
9727858, 1.17, 501.00, 586.21, 1350.30, 1627.70
9743859, 1.17, 500.80, 585.97, 1352.53, 1630.30
9759858, 1.17, 500.80, 583.97, 1354.75, 1632.90
9775858, 1.17, 500.72, 585.88, 1356.98, 1635.50
9791859, 1.17, 500.72, 585.87, 1359.20, 1638.10
9807858, 1.17, 501.20, 586.45, 1361.43, 1640.70
9823858, 1.17, 501.00, 586.21, 1363.66, 1643.30
9839858, 1.17, 500.80, 583.97, 1365.88, 1645.90
9855858, 1.17, 500.92, 584.11, 1368.11, 1648.50
9871858, 1.17, 500.72, 585.88, 1370.33, 1651.10
9887858, 1.17, 500.80, 583.97, 1372.56, 1653.70
9903858, 1.17, 500.80, 583.97, 1374.78, 1656.30
9919858, 1.17, 500.92, 584.10, 1377.01, 1658.90
9935858, 1.17, 500.72, 585.88, 1379.23, 1661.50
9951858, 1.17, 501.00, 584.21, 1381.46, 1664.10
9967858, 1.17, 500.92, 584.11, 1383.69, 1666.69
9983859, 1.17, 499.20, 584.01, 1385.91, 1669.28
9999858, 1.17, 499.52, 584.40, 1388.13, 1671.88
10015858, 1.17, 499.00, 581.80, 1390.35, 1674.47
10031859, 1.17, 500.60, 583.74, 1392.57, 1677.06
10047858, 1.17, 500.72, 585.88, 1394.79, 1679.66
10063858, 1.17, 500.72, 583.87, 1397.02, 1682.25
10079859, 1.17, 500.52, 583.65, 1399.24, 1684.85
10095859, 1.17, 500.72, 583.88, 1401.47, 1687.44
10111859, 1.17, 500.92, 584.11, 1403.69, 1690.04
10127858, 1.17, 500.60, 583.73, 1405.92, 1692.64
10143858, 1.17, 500.80, 583.96, 1408.14, 1695.23
10159859, 1.17, 500.60, 583.72, 1410.37, 1697.83
10175859, 1.17, 500.52, 583.64, 1412.59, 1700.42
10191859, 1.17, 500.60, 583.73, 1414.82, 1703.02
10207858, 1.17, 500.80, 583.97, 1417.05, 1705.61
10223858, 1.17, 499.52, 582.41, 1419.27, 1708.21
10239858, 1.17, 499.52, 584.39, 1421.49, 1710.79
10255858, 1.17, 499.52, 582.41, 1423.71, 1713.38
10271858, 1.17, 499.32, 582.18, 1425.93, 1715.97
10287859, 1.17, 499.12, 583.95, 1428.15, 1718.55
10303858, 1.17, 499.40, 582.27, 1430.37, 1721.14
10319858, 1.17, 499.32, 582.18, 1432.59, 1723.73
10335858, 1.17, 499.32, 582.17, 1434.80, 1726.32
10351859, 1.17, 498.92, 581.70, 1437.02, 1728.90
10367858, 1.17, 499.20, 582.02, 1439.24, 1731.49
10383858, 1.17, 499.00, 581.81, 1441.46, 1734.07
10399858, 1.16, 500.52, 581.65, 1443.69, 1736.67
10415859, 1.16, 500.80, 581.96, 1445.91, 1739.26
10431858, 1.17, 499.32, 582.17, 1448.14, 1741.85
10447859, 1.16, 499.40, 580.26, 1450.35, 1744.43
10463858, 1.17, 499.32, 582.18, 1452.57, 1747.02
10479858, 1.17, 499.40, 582.26, 1454.79, 1749.60
10495859, 1.17, 499.12, 581.93, 1457.01, 1752.19
10511858, 1.17, 500.80, 583.97, 1459.23, 1754.78
10527859, 1.17, 500.40, 583.50, 1461.46, 1757.37
10543858, 1.16, 500.72, 581.87, 1463.68, 1759.95
10559858, 1.17, 500.80, 583.96, 1465.91, 1762.54
10575858, 1.16, 500.80, 581.96, 1468.14, 1765.13
10591858, 1.16, 499.72, 580.64, 1470.36, 1767.72
10607859, 1.16, 499.32, 580.16, 1472.58, 1770.30
10623859, 1.16, 499.40, 580.26, 1474.80, 1772.88
10639858, 1.17, 499.32, 582.18, 1477.01, 1775.46
10655858, 1.16, 499.32, 580.17, 1479.23, 1778.04
10671858, 1.17, 499.32, 582.18, 1481.45, 1780.63
10687858, 1.16, 500.80, 581.96, 1483.67, 1783.21
10703858, 1.16, 500.80, 581.95, 1485.90, 1785.79
10719859, 1.17, 500.60, 583.72, 1488.12, 1788.38
10735859, 1.16, 501.20, 582.42, 1490.35, 1790.97
10751858, 1.16, 500.80, 581.96, 1492.58, 1793.56
10767858, 1.16, 500.92, 580.11, 1494.80, 1796.14
10783858, 1.16, 500.92, 582.11, 1497.03, 1798.73
10799859, 1.16, 499.32, 580.17, 1499.25, 1801.31
10815858, 1.16, 499.20, 580.03, 1501.47, 1803.89
10831859, 1.16, 499.40, 580.27, 1503.69, 1806.47
10847858, 1.16, 499.32, 580.17, 1505.91, 1809.05
10863858, 1.16, 499.12, 577.94, 1508.12, 1811.63
10879858, 1.16, 499.32, 580.17, 1510.34, 1814.20
10895859, 1.16, 499.20, 580.04, 1512.56, 1816.78
10911859, 1.16, 499.32, 578.16, 1514.79, 1819.36
10927859, 1.16, 500.92, 582.09, 1517.01, 1821.95
10943859, 1.16, 500.80, 581.97, 1519.23, 1824.53
10959858, 1.16, 500.80, 579.96, 1521.46, 1827.12
10975859, 1.16, 499.32, 580.17, 1523.68, 1829.70
10991858, 1.16, 499.40, 580.27, 1525.90, 1832.28
11007858, 1.16, 499.32, 580.16, 1528.12, 1834.86
11023858, 1.16, 499.32, 580.17, 1530.34, 1837.43
11039858, 1.16, 499.40, 580.26, 1532.56, 1840.01
11055859, 1.16, 499.20, 580.03, 1534.78, 1842.59
11071858, 1.16, 499.52, 580.40, 1537.00, 1845.17
11087858, 1.16, 499.20, 580.03, 1539.22, 1847.74
11103858, 1.16, 499.40, 580.26, 1541.44, 1850.32
11119859, 1.16, 499.52, 580.40, 1543.66, 1852.89
11135858, 1.16, 499.20, 580.03, 1545.88, 1855.46
11151858, 1.16, 499.40, 578.27, 1548.10, 1858.04
11167858, 1.16, 500.92, 580.11, 1550.32, 1860.61
11183858, 1.16, 500.60, 579.72, 1552.55, 1863.19
11199858, 1.16, 501.00, 580.20, 1554.77, 1865.77
11215858, 1.16, 500.92, 580.10, 1557.00, 1868.35
11231858, 1.16, 499.12, 577.93, 1559.22, 1870.93
11247859, 1.16, 499.20, 578.03, 1561.44, 1873.50
11263858, 1.16, 499.12, 577.95, 1563.66, 1876.07
11279858, 1.16, 499.20, 578.04, 1565.88, 1878.64
11295858, 1.16, 499.32, 578.18, 1568.10, 1881.21
11311858, 1.16, 499.32, 578.19, 1570.32, 1883.78
11327858, 1.16, 499.20, 580.04, 1572.54, 1886.35
11343858, 1.16, 499.40, 578.28, 1574.76, 1888.92
11359858, 1.16, 499.20, 578.04, 1576.98, 1891.49
11375858, 1.16, 499.12, 577.96, 1579.19, 1894.06
11391858, 1.16, 501.00, 580.21, 1581.42, 1896.63
11407859, 1.16, 499.20, 578.05, 1583.64, 1899.20
11423858, 1.16, 499.20, 578.04, 1585.86, 1901.77
11439859, 1.15, 499.52, 576.41, 1588.08, 1904.34
11455858, 1.16, 499.32, 578.18, 1590.30, 1906.91
11471858, 1.16, 499.40, 578.26, 1592.51, 1909.47
11487858, 1.15, 499.40, 576.27, 1594.73, 1912.04
11503858, 1.15, 499.32, 576.17, 1596.95, 1914.61
11519858, 1.16, 499.12, 577.94, 1599.17, 1917.18
11535858, 1.16, 499.20, 578.05, 1601.39, 1919.74
11551858, 1.16, 499.20, 578.03, 1603.61, 1922.31
11567858, 1.15, 499.12, 575.95, 1605.83, 1924.87
11583858, 1.15, 499.40, 576.28, 1608.05, 1927.44
11599858, 1.15, 499.12, 573.94, 1610.27, 1930.00
11615858, 1.16, 499.32, 578.18, 1612.49, 1932.56
11631859, 1.15, 499.40, 576.27, 1614.71, 1935.13
11647858, 1.15, 499.32, 576.18, 1616.92, 1937.69
11663858, 1.15, 500.92, 578.10, 1619.15, 1940.25
11679858, 1.16, 498.92, 577.70, 1621.37, 1942.82
11695858, 1.15, 499.20, 576.04, 1623.59, 1945.38
11711858, 1.15, 499.40, 576.28, 1625.81, 1947.95
11727858, 1.15, 499.20, 576.05, 1628.03, 1950.51
11743858, 1.15, 499.52, 576.42, 1630.25, 1953.06
11759858, 1.15, 499.20, 576.03, 1632.47, 1955.62
11775858, 1.15, 499.00, 575.82, 1634.69, 1958.18
11791859, 1.15, 499.20, 576.04, 1636.90, 1960.74
11807858, 1.15, 499.12, 575.94, 1639.12, 1963.30
11823858, 1.15, 499.32, 574.18, 1641.34, 1965.86
11839858, 1.15, 500.52, 577.64, 1643.56, 1968.42
11855858, 1.15, 500.60, 577.73, 1645.79, 1970.98
11871858, 1.15, 500.80, 577.96, 1648.01, 1973.55
11887859, 1.15, 500.52, 575.63, 1650.24, 1976.11
11903858, 1.15, 500.80, 577.96, 1652.46, 1978.67
11919858, 1.15, 500.72, 577.87, 1654.69, 1981.24
11935858, 1.15, 499.40, 574.28, 1656.91, 1983.80
11951858, 1.15, 499.20, 574.04, 1659.13, 1986.35
11967859, 1.15, 499.20, 574.03, 1661.35, 1988.90
11983859, 1.15, 499.20, 574.04, 1663.57, 1991.46
11999858, 1.15, 499.12, 573.94, 1665.79, 1994.01
12015858, 1.15, 499.52, 576.39, 1668.01, 1996.56
12031858, 1.15, 499.20, 574.04, 1670.23, 1999.12
12047858, 1.15, 499.52, 574.41, 1672.45, 2001.67
12063858, 1.15, 500.52, 575.63, 1674.67, 2004.22
12079858, 1.15, 500.72, 575.86, 1676.89, 2006.78
12095858, 1.15, 500.60, 575.73, 1679.12, 2009.34
12111859, 1.15, 500.92, 576.10, 1681.34, 2011.90
12127858, 1.15, 501.00, 576.18, 1683.57, 2014.46
12143858, 1.15, 500.72, 575.87, 1685.79, 2017.02
12159858, 1.15, 500.40, 575.50, 1688.02, 2019.57
12175858, 1.15, 500.92, 574.08, 1690.24, 2022.13
12191859, 1.15, 499.12, 573.94, 1692.46, 2024.68
12207858, 1.15, 499.40, 572.27, 1694.68, 2027.22
12223858, 1.15, 500.80, 575.97, 1696.90, 2029.77
12239858, 1.15, 500.80, 573.93, 1699.13, 2032.33
12255858, 1.15, 500.52, 575.63, 1701.35, 2034.88
12271858, 1.15, 500.80, 573.95, 1703.58, 2037.43
12287858, 1.15, 500.72, 573.86, 1705.80, 2039.99
12303858, 1.15, 500.60, 575.72, 1708.03, 2042.54
12319858, 1.15, 500.72, 573.87, 1710.26, 2045.09
12335859, 1.15, 500.60, 573.72, 1712.48, 2047.64
12351858, 1.15, 500.40, 573.48, 1714.71, 2050.19
12367858, 1.15, 500.60, 573.72, 1716.93, 2052.74
12383858, 1.15, 500.72, 573.86, 1719.16, 2055.29
12399858, 1.15, 500.72, 573.86, 1721.38, 2057.84
12415858, 1.15, 500.80, 573.95, 1723.61, 2060.39
12431859, 1.15, 500.80, 573.95, 1725.83, 2062.94
12447859, 1.14, 500.60, 571.73, 1728.06, 2065.49
12463858, 1.15, 500.92, 574.11, 1730.28, 2068.03
12479859, 1.15, 500.52, 573.62, 1732.51, 2070.58
12495858, 1.15, 500.72, 573.86, 1734.73, 2073.13
12511858, 1.15, 500.72, 573.86, 1736.96, 2075.68
12527859, 1.15, 500.52, 573.64, 1739.18, 2078.22
12543858, 1.15, 501.00, 574.19, 1741.41, 2080.77
12559858, 1.15, 500.60, 573.73, 1743.63, 2083.31
12575859, 1.14, 500.92, 572.08, 1745.86, 2085.86
12591858, 1.15, 499.32, 572.20, 1748.08, 2088.40
12607858, 1.14, 499.20, 570.04, 1750.30, 2090.94
12623858, 1.14, 499.52, 570.43, 1752.52, 2093.47
12639858, 1.14, 499.20, 570.05, 1754.74, 2096.01
12655858, 1.14, 500.60, 571.73, 1756.96, 2098.55
12671858, 1.14, 500.80, 571.95, 1759.19, 2101.09
12687858, 1.14, 500.72, 571.86, 1761.42, 2103.64
12703859, 1.15, 500.92, 574.10, 1763.64, 2106.18
12719858, 1.14, 500.80, 571.96, 1765.87, 2108.72
12735858, 1.14, 499.40, 570.28, 1768.09, 2111.25
12751858, 1.14, 499.12, 569.95, 1770.31, 2113.79
12767858, 1.14, 499.20, 570.04, 1772.53, 2116.32
12783859, 1.14, 499.32, 570.18, 1774.74, 2118.85
12799858, 1.14, 499.12, 569.96, 1776.96, 2121.39
12815858, 1.14, 499.12, 567.96, 1779.18, 2123.92
12831858, 1.14, 499.00, 569.83, 1781.40, 2126.45
12847858, 1.14, 499.32, 570.17, 1783.62, 2128.98
12863859, 1.14, 500.80, 569.95, 1785.84, 2131.51
12879858, 1.14, 500.92, 572.10, 1788.07, 2134.05
12895859, 1.14, 501.00, 570.18, 1790.29, 2136.58
12911858, 1.14, 501.12, 570.31, 1792.52, 2139.12
12927858, 1.14, 499.40, 568.29, 1794.74, 2141.65
12943858, 1.14, 499.40, 568.29, 1796.96, 2144.17
12959858, 1.14, 499.40, 568.28, 1799.18, 2146.70
12975858, 1.13, 500.52, 567.62, 1801.40, 2149.23
12991858, 1.14, 500.60, 569.71, 1803.62, 2151.76
13007858, 1.14, 500.72, 569.86, 1805.85, 2154.29
13023858, 1.14, 500.80, 569.94, 1808.08, 2156.82
13039858, 1.14, 500.52, 569.62, 1810.30, 2159.35
13055858, 1.14, 500.52, 569.62, 1812.53, 2161.88
13071858, 1.13, 500.80, 567.93, 1814.75, 2164.41
13087858, 1.13, 500.80, 567.94, 1816.98, 2166.94
13103858, 1.13, 499.20, 566.05, 1819.20, 2169.46
13119858, 1.13, 500.80, 567.93, 1821.42, 2171.99
13135859, 1.13, 500.60, 567.72, 1823.65, 2174.51
13151858, 1.13, 500.80, 567.94, 1825.87, 2177.04
13167858, 1.13, 500.80, 567.95, 1828.10, 2179.56
13183858, 1.14, 500.72, 569.85, 1830.32, 2182.08
13199858, 1.13, 500.80, 567.94, 1832.55, 2184.61
13215858, 1.13, 500.80, 565.94, 1834.77, 2187.13
13231859, 1.13, 500.40, 567.49, 1837.00, 2189.66
13247858, 1.13, 500.60, 567.71, 1839.22, 2192.18
13263858, 1.13, 500.92, 566.07, 1841.45, 2194.70
13279858, 1.13, 500.72, 567.86, 1843.67, 2197.22
13295858, 1.13, 501.00, 568.18, 1845.90, 2199.75
13311859, 1.13, 500.80, 565.93, 1848.13, 2202.27
13327859, 1.13, 500.72, 565.84, 1850.35, 2204.79
13343858, 1.13, 500.60, 565.72, 1852.58, 2207.31
13359859, 1.13, 500.72, 567.86, 1854.80, 2209.83
13375858, 1.13, 500.40, 567.49, 1857.03, 2212.35
13391858, 1.13, 500.52, 567.62, 1859.25, 2214.87
13407859, 1.13, 500.72, 567.85, 1861.48, 2217.38
13423858, 1.13, 500.52, 565.63, 1863.70, 2219.90
13439858, 1.13, 500.60, 565.72, 1865.93, 2222.42
13455858, 1.13, 500.92, 568.08, 1868.15, 2224.93
13471858, 1.13, 500.92, 566.08, 1870.38, 2227.44
13487858, 1.13, 500.52, 565.62, 1872.60, 2229.96
13503859, 1.13, 500.60, 567.72, 1874.83, 2232.48
13519858, 1.13, 500.52, 565.63, 1877.05, 2234.99
13535858, 1.13, 500.60, 565.70, 1879.28, 2237.50
13551858, 1.13, 500.80, 563.93, 1881.50, 2240.02
13567858, 1.13, 500.92, 564.08, 1883.73, 2242.53
13583858, 1.13, 500.72, 563.86, 1885.95, 2245.04
13599858, 1.13, 500.40, 563.48, 1888.18, 2247.55
13615859, 1.13, 500.52, 563.64, 1890.40, 2250.06
13631858, 1.13, 500.40, 565.49, 1892.63, 2252.57
13647858, 1.13, 500.72, 563.85, 1894.85, 2255.08
13663858, 1.13, 500.72, 565.85, 1897.08, 2257.59
13679858, 1.13, 500.80, 563.94, 1899.30, 2260.09
13695858, 1.13, 499.40, 562.29, 1901.52, 2262.59
13711859, 1.13, 499.32, 562.21, 1903.74, 2265.09
13727858, 1.13, 499.20, 562.06, 1905.96, 2267.59
13743858, 1.13, 499.12, 561.98, 1908.18, 2270.09
13759858, 1.13, 499.20, 562.06, 1910.40, 2272.59
13775858, 1.13, 499.32, 562.19, 1912.62, 2275.08
13791858, 1.12, 499.12, 559.97, 1914.84, 2277.58
13807858, 1.13, 499.20, 562.06, 1917.06, 2280.08
13823858, 1.13, 500.92, 564.06, 1919.28, 2282.58
13839858, 1.13, 500.60, 563.71, 1921.51, 2285.08
13855858, 1.13, 500.92, 564.08, 1923.74, 2287.58
13871858, 1.12, 500.80, 561.93, 1925.96, 2290.08
13887858, 1.12, 500.72, 561.84, 1928.19, 2292.58
13903858, 1.12, 500.60, 561.72, 1930.41, 2295.08
13919859, 1.12, 500.72, 561.84, 1932.64, 2297.57
13935858, 1.12, 499.60, 560.51, 1934.86, 2300.06
13951858, 1.12, 499.00, 559.83, 1937.08, 2302.55
13967859, 1.12, 499.20, 560.07, 1939.30, 2305.04
13983858, 1.12, 499.20, 560.07, 1941.51, 2307.53
13999858, 1.12, 500.72, 561.84, 1943.74, 2310.02
14015858, 1.12, 500.72, 561.84, 1945.96, 2312.51
14031858, 1.12, 500.92, 560.06, 1948.19, 2315.01
14047858, 1.12, 498.92, 559.75, 1950.41, 2317.49
14063858, 1.12, 499.52, 558.43, 1952.63, 2319.98
14079858, 1.12, 499.32, 558.21, 1954.85, 2322.46
14095859, 1.12, 499.52, 558.42, 1957.07, 2324.94
14111858, 1.12, 499.32, 558.20, 1959.29, 2327.42
14127858, 1.12, 499.00, 557.85, 1961.51, 2329.91
14143858, 1.12, 499.20, 558.07, 1963.73, 2332.39
14159858, 1.12, 499.20, 558.07, 1965.95, 2334.86
14175858, 1.12, 500.92, 560.07, 1968.17, 2337.35
14191858, 1.12, 499.20, 558.06, 1970.40, 2339.83
14207859, 1.11, 499.12, 555.98, 1972.61, 2342.31
14223858, 1.12, 499.20, 558.06, 1974.83, 2344.79
14239858, 1.12, 499.32, 558.21, 1977.05, 2347.26
14255858, 1.11, 499.20, 556.06, 1979.27, 2349.73
14271858, 1.11, 499.20, 556.07, 1981.49, 2352.21
14287858, 1.11, 499.12, 555.99, 1983.71, 2354.68
14303858, 1.11, 499.12, 555.98, 1985.93, 2357.15
14319858, 1.12, 499.20, 558.06, 1988.15, 2359.62
14335858, 1.11, 499.32, 554.22, 1990.37, 2362.09
14351858, 1.11, 499.00, 555.84, 1992.59, 2364.56
14367858, 1.11, 499.20, 554.07, 1994.81, 2367.03
14383859, 1.11, 499.20, 556.08, 1997.02, 2369.50
14399858, 1.11, 499.20, 556.07, 1999.24, 2371.97
14415858, 1.11, 499.20, 554.08, 2001.46, 2374.44
14431859, 1.11, 499.12, 555.97, 2003.68, 2376.90
14447859, 1.11, 499.40, 556.30, 2005.90, 2379.37
14463858, 1.11, 500.80, 555.93, 2008.12, 2381.83
14479858, 1.11, 499.52, 554.43, 2010.34, 2384.30
14495859, 1.11, 500.72, 555.85, 2012.57, 2386.76
14511858, 1.11, 500.72, 555.84, 2014.79, 2389.23
14527859, 1.11, 499.00, 553.85, 2017.01, 2391.70
14543858, 1.11, 499.32, 552.21, 2019.23, 2394.15
14559858, 1.11, 499.12, 553.99, 2021.45, 2396.61
14575859, 1.11, 499.12, 552.00, 2023.67, 2399.07
14591858, 1.11, 500.52, 553.61, 2025.90, 2401.54
14607858, 1.11, 500.92, 554.05, 2028.12, 2404.00
14623858, 1.11, 499.32, 552.20, 2030.35, 2406.46
14639859, 1.11, 499.40, 554.30, 2032.57, 2408.92
14655858, 1.11, 499.32, 552.21, 2034.79, 2411.37
14671858, 1.11, 499.40, 552.31, 2037.01, 2413.83
14687859, 1.11, 499.32, 552.21, 2039.22, 2416.28
14703858, 1.11, 499.12, 552.00, 2041.44, 2418.73
14719859, 1.11, 499.12, 551.98, 2043.66, 2421.18
14735859, 1.11, 499.20, 552.09, 2045.88, 2423.63
14751859, 1.11, 499.52, 552.43, 2048.10, 2426.08
14767859, 1.10, 499.32, 550.21, 2050.32, 2428.53
14783858, 1.10, 499.20, 550.09, 2052.54, 2430.98
14799859, 1.10, 499.52, 550.43, 2054.76, 2433.42
14815858, 1.10, 499.32, 550.22, 2056.98, 2435.87
14831858, 1.10, 499.40, 550.30, 2059.20, 2438.31
14847859, 1.10, 499.40, 548.31, 2061.42, 2440.75
14863858, 1.10, 499.40, 550.30, 2063.63, 2443.20
14879859, 1.10, 499.52, 548.43, 2065.85, 2445.64
14895859, 1.10, 499.20, 550.09, 2068.07, 2448.08
14911858, 1.10, 499.52, 550.44, 2070.29, 2450.52
14927858, 1.10, 499.40, 548.31, 2072.51, 2452.96
14943858, 1.10, 499.32, 548.22, 2074.73, 2455.40
14959858, 1.10, 499.12, 547.98, 2076.95, 2457.83
14975858, 1.10, 499.12, 548.00, 2079.17, 2460.27
14991859, 1.10, 499.20, 548.09, 2081.39, 2462.70
15007858, 1.09, 499.40, 546.30, 2083.61, 2465.14
15023859, 1.10, 499.40, 548.31, 2085.83, 2467.57
15039858, 1.09, 499.60, 546.52, 2088.05, 2470.00
15055858, 1.09, 499.40, 546.31, 2090.27, 2472.43
15071858, 1.09, 499.00, 545.89, 2092.49, 2474.86
15087858, 1.09, 499.32, 546.23, 2094.71, 2477.29
15103858, 1.09, 499.20, 546.09, 2096.92, 2479.72
15119859, 1.09, 499.40, 546.31, 2099.14, 2482.14
15135858, 1.09, 499.20, 546.08, 2101.36, 2484.57
15151858, 1.09, 500.60, 547.69, 2103.59, 2487.00
15167858, 1.09, 500.60, 547.70, 2105.81, 2489.43
15183858, 1.09, 501.00, 548.13, 2108.04, 2491.86
15199858, 1.09, 499.20, 546.09, 2110.26, 2494.28
15215858, 1.09, 499.32, 546.22, 2112.48, 2496.70
15231858, 1.09, 499.40, 544.32, 2114.70, 2499.12
15247858, 1.09, 499.20, 542.11, 2116.92, 2501.54
15263858, 1.09, 499.32, 544.22, 2119.14, 2503.96
15279858, 1.09, 499.32, 544.23, 2121.36, 2506.37
15295859, 1.09, 499.40, 542.32, 2123.58, 2508.79
15311858, 1.09, 499.32, 542.23, 2125.80, 2511.20
15327858, 1.09, 499.12, 542.02, 2128.01, 2513.61
15343858, 1.09, 499.40, 542.31, 2130.23, 2516.02
15359858, 1.09, 499.12, 544.01, 2132.45, 2518.43
15375858, 1.09, 500.92, 544.04, 2134.68, 2520.85
15391858, 1.09, 499.32, 542.23, 2136.90, 2523.27
15407858, 1.09, 499.52, 542.45, 2139.12, 2525.67
15423859, 1.09, 499.52, 542.44, 2141.34, 2528.08
15439858, 1.08, 499.32, 540.24, 2143.56, 2530.48
15455858, 1.08, 499.52, 540.46, 2145.78, 2532.89
15471858, 1.08, 500.80, 541.91, 2148.00, 2535.30
15487858, 1.08, 500.52, 541.60, 2150.23, 2537.70
15503858, 1.08, 500.60, 541.68, 2152.45, 2540.11
15519858, 1.08, 499.12, 540.01, 2154.68, 2542.51
15535859, 1.08, 498.92, 539.80, 2156.90, 2544.91
15551859, 1.08, 500.72, 539.81, 2159.12, 2547.31
15567859, 1.08, 500.80, 539.90, 2161.35, 2549.71
15583858, 1.08, 500.92, 540.04, 2163.57, 2552.11
15599859, 1.08, 500.52, 539.60, 2165.80, 2554.51
15615858, 1.08, 500.80, 539.90, 2168.02, 2556.91
15631858, 1.08, 500.60, 539.69, 2170.25, 2559.30
15647858, 1.07, 500.92, 538.02, 2172.47, 2561.70
15663859, 1.08, 500.92, 540.02, 2174.70, 2564.10
15679858, 1.08, 500.80, 539.90, 2176.92, 2566.49
15695858, 1.07, 499.32, 536.23, 2179.15, 2568.88
15711858, 1.07, 499.20, 536.10, 2181.37, 2571.26
15727858, 1.07, 500.80, 535.89, 2183.59, 2573.65
15743858, 1.07, 500.60, 537.69, 2185.82, 2576.03
15759859, 1.07, 500.80, 535.89, 2188.04, 2578.42
15775858, 1.07, 500.72, 535.82, 2190.27, 2580.80
15791858, 1.07, 500.60, 535.67, 2192.49, 2583.18
15807858, 1.07, 500.52, 535.60, 2194.72, 2585.57
15823859, 1.07, 499.32, 534.24, 2196.94, 2587.94
15839858, 1.07, 499.32, 534.23, 2199.16, 2590.31
15855859, 1.07, 499.52, 534.44, 2201.38, 2592.68
15871859, 1.07, 499.32, 534.23, 2203.59, 2595.05
15887858, 1.07, 499.12, 532.03, 2205.81, 2597.42
15903859, 1.07, 499.40, 532.34, 2208.03, 2599.78
15919858, 1.07, 499.32, 532.24, 2210.25, 2602.15
15935859, 1.06, 499.00, 529.90, 2212.47, 2604.51
15951859, 1.07, 500.60, 533.69, 2214.69, 2606.88
15967858, 1.06, 499.12, 530.04, 2216.91, 2609.24
15983858, 1.06, 499.32, 530.24, 2219.13, 2611.59
15999858, 1.06, 499.32, 530.23, 2221.35, 2613.95
16015858, 1.06, 499.12, 528.04, 2223.57, 2616.30
16031859, 1.06, 499.60, 528.53, 2225.79, 2618.66
16047858, 1.06, 499.52, 528.46, 2228.01, 2621.01
16063858, 1.06, 499.52, 528.46, 2230.23, 2623.36
16079858, 1.06, 499.52, 528.46, 2232.45, 2625.71
16095858, 1.06, 499.52, 528.46, 2234.67, 2628.06
16111859, 1.05, 499.00, 525.90, 2236.89, 2630.40
16127858, 1.05, 499.12, 526.04, 2239.11, 2632.74
16143858, 1.05, 499.40, 526.32, 2241.32, 2635.08
16159859, 1.05, 499.40, 526.34, 2243.54, 2637.42
16175858, 1.05, 499.32, 526.24, 2245.76, 2639.76
16191858, 1.05, 500.80, 527.89, 2247.98, 2642.10
16207858, 1.05, 499.20, 526.13, 2250.21, 2644.44
16223859, 1.05, 499.12, 524.04, 2252.42, 2646.77
16239858, 1.05, 499.40, 524.34, 2254.64, 2649.10
16255858, 1.05, 499.32, 524.25, 2256.86, 2651.43
16271859, 1.05, 499.20, 522.13, 2259.08, 2653.75
16287858, 1.05, 500.60, 523.66, 2261.30, 2656.08
16303858, 1.05, 500.80, 523.87, 2263.53, 2658.40
16319858, 1.04, 500.72, 521.79, 2265.75, 2660.73
16335858, 1.04, 500.80, 521.87, 2267.98, 2663.05
16351858, 1.04, 501.00, 522.07, 2270.21, 2665.37
16367858, 1.04, 500.60, 521.66, 2272.43, 2667.69
16383858, 1.04, 499.20, 518.12, 2274.65, 2670.00
16399858, 1.04, 499.32, 520.25, 2276.87, 2672.31
16415858, 1.04, 499.20, 518.13, 2279.09, 2674.62
16431858, 1.04, 500.80, 519.88, 2281.32, 2676.93
16447859, 1.04, 500.80, 519.88, 2283.54, 2679.23
16463859, 1.03, 500.80, 517.87, 2285.77, 2681.54
16479858, 1.03, 499.32, 516.27, 2287.99, 2683.84
16495859, 1.03, 499.40, 514.35, 2290.21, 2686.13
16511858, 1.03, 499.32, 514.25, 2292.43, 2688.42
16527859, 1.03, 499.40, 514.35, 2294.65, 2690.71
16543858, 1.03, 499.20, 514.14, 2296.87, 2692.99
16559858, 1.03, 499.20, 514.14, 2299.09, 2695.27
16575858, 1.03, 499.32, 514.24, 2301.31, 2697.55
16591858, 1.03, 499.12, 512.05, 2303.53, 2699.82
16607858, 1.03, 499.12, 512.06, 2305.74, 2702.09
16623859, 1.02, 499.20, 510.13, 2307.96, 2704.36
16639859, 1.02, 499.12, 508.06, 2310.18, 2706.63
16655858, 1.02, 499.40, 508.35, 2312.40, 2708.89
16671858, 1.02, 499.32, 508.28, 2314.62, 2711.14
16687859, 1.01, 499.32, 504.28, 2316.84, 2713.39
16703858, 1.01, 499.00, 505.96, 2319.06, 2715.64
16719859, 1.01, 499.32, 504.28, 2321.28, 2717.89
16735858, 1.01, 499.20, 504.16, 2323.50, 2720.13
16751858, 1.01, 499.20, 502.17, 2325.71, 2722.36
16767859, 1.00, 499.12, 500.09, 2327.93, 2724.59
16783859, 1.00, 499.40, 500.37, 2330.15, 2726.82
16785859, 1.00, 499.40, 498.36, 2330.43, 2727.10
