Repository: Moragor/NiMh_Battery_tests

# NiMh_Battery_tests
 A follow up to my alkaline battery tests

File: logged data/Energizer_AAA_0.2C/LOGGER03.CSV
millis,voltage,current,power,capacity,energy
0, 1.34, 159.90, 214.26, 0.00, 0.00
15733, 1.34, 160.00, 213.76, 0.70, 0.93
31733, 1.33, 160.00, 212.48, 1.41, 1.88
47733, 1.33, 160.00, 212.48, 2.12, 2.83
63733, 1.32, 160.00, 211.84, 2.83, 3.77
79733, 1.32, 160.00, 211.20, 3.54, 4.71
95733, 1.32, 160.00, 211.20, 4.25, 5.65
111733, 1.32, 159.90, 210.43, 4.97, 6.59
127733, 1.32, 160.00, 210.56, 5.68, 7.52
143733, 1.31, 160.00, 209.92, 6.39, 8.46
159733, 1.31, 160.00, 209.92, 7.10, 9.39
175733, 1.31, 160.00, 209.92, 7.81, 10.33
191733, 1.31, 159.90, 209.15, 8.52, 11.26
207734, 1.31, 160.00, 209.28, 9.23, 12.19
223733, 1.30, 160.00, 208.64, 9.94, 13.11
239733, 1.30, 160.10, 208.77, 10.65, 14.04
255734, 1.30, 160.00, 208.64, 11.37, 14.97
271733, 1.30, 159.90, 207.87, 12.08, 15.90
287733, 1.30, 160.00, 208.00, 12.79, 16.82
303733, 1.30, 160.00, 207.36, 13.50, 17.74
319733, 1.30, 160.00, 207.36, 14.21, 18.67
335733, 1.30, 160.00, 207.36, 14.92, 19.59
351733, 1.30, 160.00, 207.36, 15.63, 20.51
367733, 1.30, 160.00, 207.36, 16.34, 21.43
383733, 1.30, 159.90, 207.23, 17.05, 22.35
399733, 1.29, 160.00, 206.72, 17.77, 23.27
415733, 1.29, 160.00, 206.72, 18.48, 24.19
431733, 1.29, 160.00, 206.72, 19.19, 25.11
447733, 1.29, 160.10, 206.21, 19.90, 26.03
463733, 1.29, 159.90, 205.95, 20.61, 26.94
479733, 1.29, 160.00, 206.08, 21.32, 27.86
495733, 1.29, 160.00, 206.08, 22.03, 28.77
511733, 1.28, 159.90, 205.31, 22.74, 29.69
527733, 1.28, 160.00, 205.44, 23.45, 30.60
543733, 1.28, 159.90, 205.31, 24.16, 31.52
559733, 1.28, 159.90, 205.31, 24.88, 32.43
575733, 1.28, 159.90, 204.67, 25.59, 33.34
591733, 1.28, 159.90, 205.31, 26.30, 34.25
607733, 1.28, 160.00, 204.80, 27.01, 35.16
623733, 1.28, 160.00, 204.80, 27.72, 36.07
639733, 1.28, 160.00, 204.80, 28.43, 36.98
655733, 1.28, 160.00, 204.16, 29.14, 37.89
671734, 1.28, 160.00, 204.16, 29.85, 38.80
687734, 1.28, 159.90, 204.03, 30.56, 39.71
703733, 1.28, 160.00, 204.16, 31.27, 40.61
719733, 1.28, 160.00, 204.16, 31.99, 41.52
735733, 1.28, 160.00, 204.16, 32.70, 42.43
751734, 1.28, 159.90, 204.03, 33.41, 43.34
767733, 1.27, 160.00, 203.52, 34.12, 44.24
783733, 1.27, 159.90, 203.39, 34.83, 45.14
799734, 1.27, 160.00, 203.52, 35.54, 46.05
815733, 1.27, 160.00, 203.52, 36.25, 46.95
831733, 1.27, 160.00, 203.52, 36.96, 47.86
847734, 1.27, 160.00, 202.88, 37.67, 48.76
863733, 1.27, 159.90, 202.75, 38.38, 49.66
879733, 1.27, 159.90, 202.75, 39.10, 50.56
895733, 1.27, 160.10, 203.01, 39.81, 51.47
911733, 1.27, 160.00, 202.88, 40.52, 52.37
927733, 1.27, 160.00, 202.88, 41.23, 53.27
943733, 1.27, 160.00, 202.88, 41.94, 54.17
959733, 1.26, 159.90, 202.11, 42.65, 55.07
975733, 1.26, 160.00, 202.24, 43.36, 55.97
991733, 1.26, 159.90, 202.11, 44.07, 56.87
1007734, 1.26, 160.00, 202.24, 44.78, 57.77
1023733, 1.26, 160.00, 202.24, 45.49, 58.66
1039733, 1.26, 159.90, 201.47, 46.21, 59.56
1055733, 1.26, 160.00, 201.60, 46.92, 60.46
1071733, 1.26, 160.10, 202.37, 47.63, 61.36
1087734, 1.26, 160.00, 201.60, 48.34, 62.25
1103733, 1.26, 160.00, 201.60, 49.05, 63.15
1119733, 1.26, 159.90, 201.47, 49.76, 64.05
1135734, 1.26, 159.90, 201.47, 50.47, 64.94
1151733, 1.26, 159.90, 201.47, 51.18, 65.84
1167733, 1.26, 159.90, 201.47, 51.89, 66.73
1183733, 1.26, 159.90, 200.83, 52.61, 67.63
1199733, 1.26, 160.00, 200.96, 53.32, 68.52
1215733, 1.26, 160.00, 200.96, 54.03, 69.41
1231733, 1.26, 160.00, 200.96, 54.74, 70.31
1247733, 1.26, 160.00, 200.96, 55.45, 71.20
1263733, 1.26, 160.00, 200.96, 56.16, 72.09
1279733, 1.26, 160.00, 200.96, 56.87, 72.98
1295733, 1.26, 160.00, 200.96, 57.58, 73.88
1311733, 1.25, 159.90, 200.19, 58.29, 74.77
1327733, 1.25, 159.90, 200.19, 59.00, 75.66
1343733, 1.25, 160.00, 200.32, 59.71, 76.55
1359733, 1.25, 160.00, 200.32, 60.43, 77.44
1375733, 1.25, 160.00, 200.32, 61.14, 78.33
1391733, 1.25, 159.90, 200.19, 61.85, 79.22
1407733, 1.25, 159.90, 200.19, 62.56, 80.11
1423734, 1.25, 160.00, 200.32, 63.27, 81.00
1439733, 1.25, 160.00, 199.68, 63.98, 81.89
1455733, 1.25, 160.10, 199.81, 64.69, 82.78
1471734, 1.25, 159.90, 199.56, 65.40, 83.67
1487733, 1.25, 160.00, 199.68, 66.11, 84.56
1503734, 1.25, 159.90, 199.55, 66.82, 85.44
1519733, 1.25, 159.90, 199.56, 67.54, 86.33
1535733, 1.25, 159.90, 199.56, 68.25, 87.22
1551733, 1.25, 160.00, 199.68, 68.96, 88.10
1567733, 1.25, 160.00, 199.68, 69.67, 88.99
1583733, 1.25, 160.00, 199.68, 70.38, 89.88
1599733, 1.24, 159.90, 198.92, 71.09, 90.77
1615733, 1.24, 160.00, 199.04, 71.80, 91.65
1631733, 1.24, 160.00, 199.04, 72.51, 92.54
1647733, 1.25, 159.90, 199.55, 73.22, 93.42
1663733, 1.24, 160.00, 199.04, 73.94, 94.31
1679733, 1.24, 160.00, 199.04, 74.65, 95.19
1695733, 1.24, 159.90, 198.91, 75.36, 96.08
1711733, 1.24, 159.90, 198.91, 76.07, 96.96
1727734, 1.24, 160.00, 199.04, 76.78, 97.84
1743733, 1.24, 160.00, 199.04, 77.49, 98.73
1759733, 1.24, 160.00, 199.04, 78.20, 99.61
1775734, 1.24, 160.00, 199.04, 78.91, 100.50
1791733, 1.24, 160.00, 198.40, 79.62, 101.38
1807733, 1.24, 160.00, 198.40, 80.33, 102.26
1823733, 1.24, 160.00, 198.40, 81.04, 103.14
1839733, 1.24, 159.90, 198.27, 81.76, 104.03
1855733, 1.24, 159.90, 198.27, 82.47, 104.91
1871733, 1.24, 159.90, 198.28, 83.18, 105.79
1887734, 1.24, 160.00, 198.40, 83.89, 106.67
1903733, 1.24, 159.90, 198.27, 84.60, 107.55
1919733, 1.24, 160.00, 198.40, 85.31, 108.43
1935733, 1.24, 160.00, 198.40, 86.02, 109.31
1951733, 1.24, 160.00, 198.40, 86.73, 110.19
1967733, 1.24, 160.00, 197.76, 87.44, 111.08
1983733, 1.24, 159.90, 197.63, 88.15, 111.96
1999733, 1.24, 160.00, 197.76, 88.86, 112.84
2015733, 1.24, 160.00, 198.40, 89.58, 113.71
2031734, 1.24, 160.00, 197.76, 90.29, 114.59
2047733, 1.24, 159.90, 197.64, 91.00, 115.47
2063733, 1.24, 160.00, 197.76, 91.71, 116.35
2079734, 1.24, 159.90, 197.63, 92.42, 117.23
2095734, 1.24, 160.00, 197.76, 93.13, 118.11
2111733, 1.24, 160.00, 197.76, 93.84, 118.99
2127733, 1.24, 160.00, 197.76, 94.55, 119.87
2143733, 1.24, 160.00, 197.76, 95.26, 120.74
2159734, 1.24, 160.10, 197.88, 95.97, 121.62
2175734, 1.24, 159.90, 197.64, 96.69, 122.50
2191734, 1.23, 159.90, 197.00, 97.40, 123.38
2207733, 1.23, 160.00, 197.12, 98.11, 124.25
2223733, 1.23, 160.00, 197.12, 98.82, 125.13
2239733, 1.23, 159.90, 197.00, 99.53, 126.01
2255733, 1.23, 159.90, 197.00, 100.24, 126.88
2271734, 1.23, 160.00, 197.12, 100.95, 127.76
2287733, 1.23, 159.90, 197.00, 101.66, 128.63
2303733, 1.23, 159.90, 196.99, 102.37, 129.51
2319733, 1.23, 160.00, 197.12, 103.08, 130.39
2335733, 1.23, 160.00, 197.12, 103.79, 131.26
2351734, 1.23, 160.00, 197.12, 104.50, 132.14
2367734, 1.23, 159.90, 197.00, 105.22, 133.01
2383733, 1.23, 160.00, 197.12, 105.93, 133.89
2399733, 1.23, 159.90, 197.00, 106.64, 134.76
2415733, 1.23, 159.90, 196.35, 107.35, 135.64
2431733, 1.23, 160.00, 197.12, 108.06, 136.51
2447733, 1.23, 160.00, 197.12, 108.77, 137.39
2463733, 1.23, 159.90, 197.00, 109.48, 138.26
2479733, 1.23, 159.80, 196.23, 110.19, 139.14
2495733, 1.23, 159.90, 196.36, 110.90, 140.01
2511733, 1.23, 159.90, 196.35, 111.61, 140.88
2527733, 1.23, 160.00, 196.48, 112.32, 141.76
2543733, 1.23, 160.10, 196.60, 113.03, 142.63
2559733, 1.23, 160.00, 196.48, 113.75, 143.50
2575733, 1.23, 160.00, 196.48, 114.46, 144.38
2591733, 1.23, 160.00, 196.48, 115.17, 145.25
2607733, 1.23, 159.90, 196.36, 115.88, 146.12
2623733, 1.23, 159.90, 196.36, 116.59, 146.99
2639734, 1.23, 160.00, 196.48, 117.30, 147.87
2655733, 1.23, 159.90, 196.36, 118.01, 148.74
2671733, 1.23, 159.90, 196.36, 118.72, 149.61
2687733, 1.23, 159.80, 196.23, 119.43, 150.49
2703733, 1.23, 159.90, 196.36, 120.14, 151.36
2719733, 1.23, 160.00, 196.48, 120.85, 152.23
2735733, 1.23, 160.00, 196.48, 121.57, 153.10
2751733, 1.23, 159.90, 196.36, 122.28, 153.98
2767733, 1.22, 160.00, 195.84, 122.99, 154.85
2783733, 1.22, 159.90, 195.72, 123.70, 155.72
2799733, 1.22, 159.90, 195.72, 124.41, 156.59
2815733, 1.22, 159.90, 195.72, 125.12, 157.46
2831733, 1.22, 159.90, 195.72, 125.83, 158.33
2847733, 1.22, 160.00, 195.84, 126.54, 159.20
2863733, 1.22, 159.90, 195.72, 127.25, 160.07
2879734, 1.22, 159.90, 195.72, 127.96, 160.94
2895734, 1.22, 159.90, 195.72, 128.67, 161.81
2911734, 1.22, 159.90, 195.72, 129.38, 162.68
2927734, 1.22, 159.90, 195.72, 130.09, 163.55
2943733, 1.22, 159.90, 195.72, 130.81, 164.42
2959733, 1.22, 160.00, 195.84, 131.52, 165.29
2975734, 1.22, 159.90, 195.72, 132.23, 166.16
2991733, 1.22, 160.00, 195.84, 132.94, 167.04
3007734, 1.22, 160.00, 195.84, 133.65, 167.91
3023733, 1.22, 159.90, 195.71, 134.36, 168.78
3039733, 1.22, 159.90, 195.72, 135.07, 169.64
3055734, 1.22, 160.00, 195.84, 135.78, 170.51
3071733, 1.22, 159.90, 195.71, 136.49, 171.38
3087733, 1.22, 159.90, 195.72, 137.20, 172.25
3103733, 1.22, 160.00, 195.84, 137.91, 173.12
3119734, 1.22, 159.90, 195.72, 138.62, 173.99
3135733, 1.22, 160.00, 195.84, 139.34, 174.86
3151733, 1.22, 159.90, 195.72, 140.05, 175.73
3167733, 1.22, 160.00, 195.20, 140.76, 176.60
3183733, 1.22, 160.00, 195.20, 141.47, 177.47
3199733, 1.22, 159.90, 195.72, 142.18, 178.34
3215733, 1.22, 160.00, 195.20, 142.89, 179.20
3231733, 1.22, 159.90, 195.08, 143.60, 180.07
3247733, 1.22, 160.00, 195.20, 144.31, 180.94
3263733, 1.22, 159.90, 195.08, 145.02, 181.81
3279733, 1.22, 159.90, 195.08, 145.73, 182.68
3295733, 1.22, 160.00, 195.20, 146.44, 183.54
3311734, 1.22, 160.00, 195.20, 147.16, 184.41
3327733, 1.22, 160.00, 195.20, 147.87, 185.28
3343733, 1.22, 159.90, 195.08, 148.58, 186.15
3359733, 1.22, 160.00, 195.20, 149.29, 187.01
3375733, 1.22, 160.00, 195.20, 150.00, 187.88
3391734, 1.22, 160.00, 195.20, 150.71, 188.75
3407733, 1.22, 159.90, 195.08, 151.42, 189.62
3423734, 1.22, 160.00, 195.20, 152.13, 190.48
3439733, 1.22, 159.90, 195.08, 152.84, 191.35
3455733, 1.22, 159.90, 195.08, 153.55, 192.22
3471733, 1.22, 160.00, 195.20, 154.27, 193.09
3487733, 1.22, 159.90, 195.08, 154.98, 193.95
3503733, 1.22, 160.00, 195.20, 155.69, 194.82
3519734, 1.22, 159.90, 195.08, 156.40, 195.69
3535733, 1.22, 160.00, 194.56, 157.11, 196.55
3551734, 1.22, 160.00, 194.56, 157.82, 197.42
3567734, 1.22, 160.00, 195.20, 158.53, 198.29
3583734, 1.22, 159.90, 195.08, 159.24, 199.16
3599733, 1.22, 159.90, 195.08, 159.95, 200.02
3615733, 1.22, 160.00, 195.20, 160.67, 200.89
3631733, 1.22, 160.00, 194.56, 161.38, 201.76
3647733, 1.22, 159.90, 194.44, 162.09, 202.62
3663733, 1.22, 160.00, 195.20, 162.80, 203.49
3679733, 1.22, 160.00, 194.56, 163.51, 204.36
3695733, 1.22, 159.90, 194.44, 164.22, 205.22
3711733, 1.22, 160.00, 195.20, 164.93, 206.09
3727733, 1.22, 159.90, 195.07, 165.64, 206.95
3743733, 1.22, 160.00, 195.20, 166.35, 207.82
3759733, 1.22, 159.90, 195.08, 167.06, 208.69
3775733, 1.22, 159.80, 194.96, 167.77, 209.55
3791733, 1.22, 159.90, 195.08, 168.49, 210.42
3807733, 1.22, 160.00, 194.56, 169.20, 211.28
3823734, 1.22, 159.90, 194.44, 169.91, 212.15
3839733, 1.22, 159.90, 194.44, 170.62, 213.01
3855733, 1.22, 160.00, 194.56, 171.33, 213.88
3871733, 1.22, 159.90, 194.44, 172.04, 214.74
3887734, 1.22, 159.90, 195.08, 172.75, 215.61
3903733, 1.22, 160.00, 194.56, 173.46, 216.48
3919734, 1.22, 160.00, 194.56, 174.17, 217.34
3935733, 1.22, 159.90, 194.44, 174.88, 218.20
3951734, 1.22, 159.90, 194.44, 175.60, 219.07
3967733, 1.22, 159.90, 194.44, 176.31, 219.93
3983734, 1.22, 159.90, 194.44, 177.02, 220.80
3999733, 1.22, 159.90, 194.44, 177.73, 221.66
4015733, 1.22, 159.90, 194.44, 178.44, 222.53
4031733, 1.22, 159.90, 194.44, 179.15, 223.39
4047733, 1.22, 159.90, 194.44, 179.86, 224.26
4063733, 1.22, 159.90, 195.08, 180.57, 225.12
4079733, 1.22, 159.90, 194.44, 181.28, 225.98
4095734, 1.22, 159.90, 194.44, 181.99, 226.85
4111734, 1.22, 159.90, 194.44, 182.70, 227.71
4127733, 1.22, 160.00, 194.56, 183.41, 228.58
4143733, 1.22, 159.90, 194.44, 184.13, 229.44
4159733, 1.22, 159.80, 194.32, 184.84, 230.31
4175734, 1.22, 159.90, 194.44, 185.55, 231.17
4191733, 1.22, 159.90, 194.44, 186.26, 232.03
4207733, 1.22, 160.00, 194.56, 186.97, 232.90
4223734, 1.22, 159.90, 194.44, 187.68, 233.76
4239733, 1.22, 159.90, 194.44, 188.39, 234.63
4255733, 1.22, 159.90, 194.44, 189.10, 235.49
4271733, 1.22, 159.90, 194.44, 189.81, 236.36
4287733, 1.22, 159.90, 194.44, 190.52, 237.22
4303733, 1.22, 160.00, 194.56, 191.23, 238.08
4319733, 1.22, 159.90, 194.44, 191.94, 238.95
4335733, 1.22, 159.90, 194.44, 192.65, 239.81
4351734, 1.21, 159.90, 193.80, 193.36, 240.67
4367734, 1.22, 159.90, 194.44, 194.08, 241.54
4383734, 1.22, 160.00, 194.56, 194.79, 242.40
4399734, 1.22, 159.90, 194.44, 195.50, 243.27
4415733, 1.22, 159.90, 194.44, 196.21, 244.13
4431734, 1.22, 160.00, 194.56, 196.92, 244.99
4447733, 1.22, 160.00, 194.56, 197.63, 245.86
4463733, 1.21, 159.90, 193.80, 198.34, 246.72
4479733, 1.21, 159.90, 193.80, 199.05, 247.58
4495733, 1.22, 159.90, 194.44, 199.76, 248.45
4511734, 1.22, 159.90, 194.44, 200.47, 249.31
4527733, 1.21, 160.00, 193.92, 201.18, 250.17
4543733, 1.22, 160.00, 194.56, 201.89, 251.03
4559733, 1.21, 159.90, 193.80, 202.61, 251.90
4575733, 1.22, 159.90, 194.44, 203.32, 252.76
4591733, 1.21, 159.90, 193.80, 204.03, 253.62
4607733, 1.21, 159.90, 193.80, 204.74, 254.49
4623733, 1.22, 160.00, 194.56, 205.45, 255.35
4639733, 1.21, 159.90, 193.80, 206.16, 256.21
4655733, 1.21, 159.90, 193.80, 206.87, 257.07
4671734, 1.21, 160.00, 193.92, 207.58, 257.94
4687733, 1.21, 159.90, 193.80, 208.29, 258.80
4703733, 1.21, 160.00, 193.92, 209.00, 259.66
4719733, 1.21, 159.90, 193.80, 209.71, 260.52
4735733, 1.21, 159.90, 193.80, 210.42, 261.38
4751733, 1.21, 159.90, 193.80, 211.13, 262.25
4767733, 1.21, 159.90, 193.80, 211.85, 263.11
4783733, 1.21, 160.00, 193.92, 212.56, 263.97
4799734, 1.21, 159.90, 193.80, 213.27, 264.83
4815733, 1.21, 159.90, 193.80, 213.98, 265.69
4831734, 1.21, 159.90, 193.80, 214.69, 266.55
4847733, 1.21, 159.90, 193.80, 215.40, 267.42
4863733, 1.21, 160.00, 193.92, 216.11, 268.28
4879733, 1.21, 159.90, 193.80, 216.82, 269.14
4895733, 1.21, 159.90, 193.80, 217.53, 270.00
4911733, 1.21, 159.90, 193.80, 218.24, 270.86
4927733, 1.21, 159.90, 193.80, 218.95, 271.72
4943733, 1.21, 159.90, 193.80, 219.66, 272.58
4959734, 1.21, 159.90, 193.80, 220.37, 273.45
4975733, 1.21, 159.90, 193.80, 221.08, 274.31
4991733, 1.21, 160.00, 193.92, 221.80, 275.17
5007733, 1.21, 159.90, 193.80, 222.51, 276.03
5023733, 1.21, 160.00, 193.92, 223.22, 276.89
5039733, 1.21, 160.00, 193.92, 223.93, 277.75
5055734, 1.21, 160.00, 193.92, 224.64, 278.61
5071733, 1.21, 160.00, 193.92, 225.35, 279.48
5087734, 1.21, 160.00, 193.92, 226.06, 280.34
5103734, 1.21, 159.90, 193.80, 226.77, 281.20
5119733, 1.21, 159.90, 193.80, 227.48, 282.06
5135733, 1.21, 159.90, 193.80, 228.19, 282.92
5151733, 1.21, 160.00, 193.92, 228.91, 283.78
5167733, 1.21, 160.00, 193.92, 229.62, 284.65
5183733, 1.21, 160.00, 193.92, 230.33, 285.51
5199733, 1.21, 160.00, 193.92, 231.04, 286.37
5215733, 1.21, 160.00, 193.92, 231.75, 287.23
5231734, 1.21, 160.00, 193.92, 232.46, 288.09
5247733, 1.21, 160.10, 194.04, 233.17, 288.95
5263733, 1.21, 159.90, 193.80, 233.88, 289.81
5279733, 1.21, 160.10, 194.04, 234.59, 290.68
5295733, 1.21, 160.00, 193.92, 235.30, 291.54
5311734, 1.21, 160.00, 193.92, 236.02, 292.40
5327733, 1.21, 160.10, 194.04, 236.73, 293.26
5343733, 1.21, 159.90, 193.80, 237.44, 294.12
5359734, 1.21, 160.00, 193.92, 238.15, 294.98
5375733, 1.21, 159.90, 193.80, 238.86, 295.84
5391734, 1.21, 160.00, 193.92, 239.57, 296.70
5407733, 1.21, 160.00, 193.92, 240.28, 297.57
5423733, 1.21, 160.00, 193.92, 240.99, 298.43
5439733, 1.21, 159.90, 193.16, 241.70, 299.29
5455734, 1.21, 159.90, 193.80, 242.41, 300.15
5471733, 1.21, 160.00, 193.92, 243.13, 301.01
5487733, 1.21, 160.00, 193.92, 243.84, 301.87
5503734, 1.21, 160.00, 193.92, 244.55, 302.73
5519734, 1.21, 160.00, 193.28, 245.26, 303.59
5535733, 1.21, 160.00, 193.28, 245.97, 304.45
5551734, 1.21, 159.90, 193.16, 246.68, 305.31
5567733, 1.21, 159.90, 193.16, 247.39, 306.17
5583734, 1.21, 160.00, 193.92, 248.10, 307.03
5599733, 1.21, 160.00, 193.28, 248.81, 307.89
5615733, 1.21, 159.90, 193.16, 249.52, 308.75
5631733, 1.21, 160.10, 194.04, 250.24, 309.61
5647733, 1.21, 160.00, 193.92, 250.95, 310.47
5663733, 1.21, 159.90, 193.16, 251.66, 311.33
5679733, 1.21, 160.00, 193.92, 252.37, 312.19
5695733, 1.21, 159.90, 193.16, 253.08, 313.05
5711733, 1.21, 160.00, 193.28, 253.79, 313.91
5727733, 1.21, 160.00, 193.28, 254.50, 314.77
5743733, 1.21, 160.00, 193.28, 255.21, 315.63
5759733, 1.21, 159.90, 193.16, 255.92, 316.49
5775733, 1.21, 159.90, 193.16, 256.63, 317.35
5791733, 1.21, 160.00, 193.28, 257.34, 318.21
5807733, 1.21, 160.00, 193.28, 258.06, 319.07
5823733, 1.21, 159.90, 193.16, 258.77, 319.92
5839734, 1.21, 160.00, 193.28, 259.48, 320.78
5855733, 1.21, 160.00, 193.28, 260.19, 321.64
5871733, 1.21, 160.00, 193.28, 260.90, 322.50
5887733, 1.21, 160.00, 193.28, 261.61, 323.36
5903733, 1.21, 159.90, 193.16, 262.32, 324.22
5919733, 1.21, 159.90, 193.16, 263.03, 325.08
5935733, 1.21, 159.90, 193.16, 263.74, 325.94
5951733, 1.21, 159.90, 193.16, 264.45, 326.80
5967733, 1.21, 160.00, 193.28, 265.16, 327.65
5983733, 1.21, 159.90, 193.16, 265.87, 328.51
5999733, 1.21, 160.00, 193.28, 266.59, 329.37
6015734, 1.21, 160.00, 193.28, 267.30, 330.23
6031733, 1.21, 160.00, 193.28, 268.01, 331.09
6047734, 1.21, 159.90, 193.16, 268.72, 331.95
6063734, 1.21, 159.90, 193.16, 269.43, 332.81
6079733, 1.21, 159.90, 193.16, 270.14, 333.67
6095733, 1.21, 160.00, 193.28, 270.85, 334.52
6111733, 1.21, 160.00, 193.28, 271.56, 335.38
6127733, 1.21, 159.90, 193.16, 272.27, 336.24
6143733, 1.21, 160.00, 193.28, 272.98, 337.10
6159733, 1.21, 159.90, 193.16, 273.69, 337.96
6175733, 1.21, 160.00, 193.28, 274.40, 338.82
6191733, 1.21, 160.00, 193.28, 275.11, 339.68
6207733, 1.21, 159.90, 193.16, 275.83, 340.53
6223733, 1.21, 159.90, 193.16, 276.54, 341.39
6239733, 1.21, 159.90, 193.16, 277.25, 342.25
6255733, 1.21, 159.90, 193.16, 277.96, 343.11
6271733, 1.21, 159.80, 193.04, 278.67, 343.97
6287733, 1.21, 159.90, 193.15, 279.38, 344.83
6303734, 1.21, 159.80, 193.04, 280.09, 345.68
6319733, 1.21, 159.80, 193.04, 280.80, 346.54
6335733, 1.21, 159.90, 193.16, 281.51, 347.40
6351733, 1.21, 159.90, 193.16, 282.22, 348.26
6367734, 1.21, 159.90, 193.16, 282.93, 349.12
6383733, 1.20, 159.80, 192.40, 283.64, 349.97
6399733, 1.21, 159.90, 193.16, 284.35, 350.83
6415733, 1.21, 159.90, 193.16, 285.06, 351.69
6431733, 1.21, 159.80, 193.04, 285.77, 352.55
6447734, 1.20, 160.00, 192.64, 286.49, 353.41
6463733, 1.20, 159.90, 192.52, 287.20, 354.26
6479734, 1.21, 159.90, 193.16, 287.91, 355.12
6495734, 1.20, 159.90, 192.52, 288.62, 355.98
6511733, 1.21, 159.90, 193.16, 289.33, 356.84
6527733, 1.21, 159.90, 193.16, 290.04, 357.69
6543733, 1.21, 159.90, 193.16, 290.75, 358.55
6559734, 1.21, 159.90, 193.16, 291.46, 359.41
6575733, 1.21, 159.90, 193.16, 292.17, 360.27
6591733, 1.20, 160.00, 192.64, 292.88, 361.12
6607733, 1.20, 159.90, 192.52, 293.59, 361.98
6623733, 1.21, 160.00, 193.28, 294.30, 362.84
6639734, 1.20, 159.90, 192.52, 295.01, 363.70
6655733, 1.20, 160.00, 192.64, 295.72, 364.55
6671734, 1.20, 159.90, 192.52, 296.43, 365.41
6687733, 1.20, 159.90, 192.52, 297.15, 366.27
6703733, 1.20, 159.90, 192.52, 297.86, 367.12
6719733, 1.21, 160.00, 193.28, 298.57, 367.98
6735733, 1.21, 160.00, 193.28, 299.28, 368.84
6751733, 1.21, 159.90, 193.16, 299.99, 369.69
6767733, 1.20, 159.90, 192.52, 300.70, 370.55
6783733, 1.21, 159.90, 193.16, 301.41, 371.40
6799733, 1.20, 159.90, 192.52, 302.12, 372.26
6815734, 1.20, 159.90, 192.52, 302.83, 373.12
6831734, 1.20, 159.90, 192.52, 303.54, 373.97
6847733, 1.20, 160.00, 192.64, 304.25, 374.83
6863733, 1.20, 159.90, 192.52, 304.96, 375.68
6879733, 1.20, 159.90, 192.52, 305.67, 376.54
6895733, 1.20, 159.90, 192.52, 306.38, 377.40
6911733, 1.20, 159.90, 192.52, 307.10, 378.25
6927733, 1.20, 159.90, 192.52, 307.81, 379.11
6943733, 1.20, 160.00, 192.64, 308.52, 379.97
6959733, 1.20, 159.90, 192.52, 309.23, 380.82
6975733, 1.20, 160.00, 192.64, 309.94, 381.68
6991733, 1.20, 160.00, 192.64, 310.65, 382.53
7007733, 1.20, 159.90, 192.52, 311.36, 383.39
7023733, 1.20, 159.90, 192.52, 312.07, 384.25
7039733, 1.20, 160.00, 192.64, 312.78, 385.10
7055733, 1.20, 159.90, 192.52, 313.49, 385.96
7071734, 1.20, 160.00, 192.64, 314.20, 386.81
7087733, 1.20, 159.90, 192.52, 314.91, 387.67
7103733, 1.20, 160.00, 192.64, 315.63, 388.52
7119733, 1.20, 159.90, 192.52, 316.34, 389.38
7135733, 1.20, 160.00, 192.64, 317.05, 390.24
7151733, 1.20, 159.90, 192.52, 317.76, 391.09
7167734, 1.20, 160.00, 192.64, 318.47, 391.95
7183733, 1.20, 160.00, 192.64, 319.18, 392.80
7199733, 1.20, 160.00, 192.64, 319.89, 393.66
7215733, 1.20, 159.90, 192.52, 320.60, 394.52
7231733, 1.20, 160.10, 192.76, 321.31, 395.37
7247733, 1.20, 159.90, 192.52, 322.02, 396.23
7263733, 1.20, 160.00, 192.64, 322.73, 397.08
7279733, 1.20, 160.00, 192.64, 323.45, 397.94
7295733, 1.20, 159.90, 192.52, 324.16, 398.80
7311734, 1.20, 159.90, 192.52, 324.87, 399.65
7327733, 1.20, 159.90, 192.52, 325.58, 400.51
7343733, 1.20, 159.90, 192.52, 326.29, 401.36
7359733, 1.20, 160.00, 192.64, 327.00, 402.22
7375733, 1.20, 160.00, 192.64, 327.71, 403.08
7391733, 1.20, 159.90, 192.52, 328.42, 403.93
7407733, 1.20, 160.00, 192.64, 329.13, 404.79
7423733, 1.20, 160.00, 192.64, 329.84, 405.64
7439733, 1.20, 159.90, 191.88, 330.55, 406.50
7455734, 1.20, 159.90, 192.52, 331.27, 407.35
7471733, 1.20, 160.00, 192.64, 331.98, 408.21
7487733, 1.20, 159.90, 192.52, 332.69, 409.06
7503733, 1.20, 159.90, 191.88, 333.40, 409.92
7519733, 1.20, 160.00, 192.00, 334.11, 410.77
7535734, 1.20, 159.90, 191.88, 334.82, 411.63
7551733, 1.20, 160.00, 192.64, 335.53, 412.48
7567733, 1.20, 160.00, 192.64, 336.24, 413.34
7583733, 1.20, 160.00, 192.00, 336.95, 414.19
7599733, 1.20, 160.10, 192.12, 337.66, 415.05
7615734, 1.20, 159.90, 191.88, 338.37, 415.90
7631734, 1.20, 159.90, 192.52, 339.09, 416.76
7647733, 1.20, 159.90, 192.52, 339.80, 417.61
7663733, 1.20, 159.90, 191.88, 340.51, 418.46
7679734, 1.20, 160.00, 192.00, 341.22, 419.32
7695733, 1.20, 159.90, 191.88, 341.93, 420.17
7711733, 1.20, 159.90, 192.52, 342.64, 421.03
7727733, 1.20, 159.90, 191.88, 343.35, 421.88
7743733, 1.20, 159.90, 191.88, 344.06, 422.73
7759733, 1.20, 160.00, 192.64, 344.77, 423.59
7775734, 1.20, 160.00, 192.64, 345.48, 424.44
7791734, 1.20, 159.90, 191.88, 346.19, 425.30
7807733, 1.20, 159.90, 191.88, 346.90, 426.15
7823734, 1.20, 159.90, 192.52, 347.61, 427.00
7839734, 1.20, 160.00, 192.00, 348.33, 427.86
7855734, 1.20, 159.80, 191.76, 349.04, 428.71
7871733, 1.20, 160.00, 192.00, 349.75, 429.56
7887733, 1.20, 159.90, 191.88, 350.46, 430.42
7903733, 1.20, 159.90, 191.88, 351.17, 431.27
7919733, 1.20, 160.00, 192.00, 351.88, 432.12
7935733, 1.20, 159.90, 191.88, 352.59, 432.98
7951734, 1.20, 159.90, 192.52, 353.30, 433.83
7967733, 1.20, 159.90, 191.88, 354.01, 434.68
7983733, 1.20, 159.90, 191.88, 354.72, 435.54
7999734, 1.20, 160.00, 192.00, 355.43, 436.39
8015733, 1.20, 159.90, 191.88, 356.14, 437.24
8031733, 1.20, 159.90, 191.88, 356.86, 438.09
8047733, 1.20, 160.00, 192.00, 357.57, 438.95
8063733, 1.20, 159.90, 191.88, 358.28, 439.80
8079733, 1.20, 160.00, 192.00, 358.99, 440.65
8095733, 1.20, 160.00, 192.00, 359.70, 441.51
8111734, 1.20, 159.90, 191.88, 360.41, 442.36
8127733, 1.20, 160.00, 192.00, 361.12, 443.21
8143733, 1.20, 160.00, 192.00, 361.83, 444.07
8159733, 1.20, 159.90, 191.88, 362.54, 444.92
8175733, 1.20, 159.90, 191.88, 363.25, 445.77
8191733, 1.20, 159.90, 191.88, 363.96, 446.63
8207733, 1.20, 159.90, 191.88, 364.67, 447.48
8223734, 1.20, 160.00, 192.00, 365.39, 448.33
8239733, 1.20, 159.90, 191.88, 366.10, 449.18
8255733, 1.20, 160.00, 192.00, 366.81, 450.04
8271733, 1.20, 159.90, 191.88, 367.52, 450.89
8287733, 1.20, 160.00, 192.00, 368.23, 451.74
8303733, 1.20, 160.00, 191.36, 368.94, 452.60
8319734, 1.20, 160.00, 192.00, 369.65, 453.45
8335733, 1.20, 160.00, 192.00, 370.36, 454.30
8351733, 1.20, 159.90, 191.88, 371.07, 455.15
8367733, 1.20, 160.00, 191.36, 371.78, 456.00
8383733, 1.20, 160.00, 192.00, 372.49, 456.86
8399734, 1.20, 159.90, 191.88, 373.20, 457.71
8415733, 1.20, 159.90, 191.88, 373.91, 458.56
8431733, 1.20, 159.90, 191.88, 374.62, 459.41
8447733, 1.20, 160.00, 191.36, 375.34, 460.26
8463733, 1.20, 160.00, 192.00, 376.05, 461.12
8479734, 1.20, 159.90, 191.24, 376.76, 461.97
8495733, 1.20, 160.00, 192.00, 377.47, 462.82
8511733, 1.20, 159.90, 191.24, 378.18, 463.67
8527733, 1.20, 159.90, 191.24, 378.89, 464.52
8543733, 1.20, 160.00, 191.36, 379.60, 465.37
8559734, 1.20, 160.00, 191.36, 380.31, 466.22
8575734, 1.20, 159.90, 191.24, 381.02, 467.07
8591733, 1.20, 160.00, 191.36, 381.73, 467.92
8607733, 1.20, 160.00, 191.36, 382.44, 468.78
8623733, 1.20, 160.00, 191.36, 383.15, 469.63
8639733, 1.20, 159.90, 191.24, 383.87, 470.48
8655733, 1.20, 159.90, 191.24, 384.58, 471.33
8671734, 1.20, 159.90, 191.24, 385.29, 472.18
8687733, 1.20, 159.90, 191.24, 386.00, 473.03
8703733, 1.20, 159.90, 191.88, 386.71, 473.88
8719733, 1.20, 159.90, 191.24, 387.42, 474.73
8735733, 1.20, 160.00, 191.36, 388.13, 475.58
8751733, 1.20, 159.90, 191.24, 388.84, 476.43
8767733, 1.20, 160.00, 192.00, 389.55, 477.28
8783733, 1.20, 160.00, 191.36, 390.26, 478.13
8799733, 1.20, 159.90, 191.24, 390.97, 478.98
8815733, 1.20, 159.90, 191.24, 391.68, 479.83
8831733, 1.20, 159.90, 191.24, 392.39, 480.68
8847733, 1.20, 160.00, 191.36, 393.10, 481.53
8863733, 1.20, 159.90, 191.24, 393.82, 482.38
8879733, 1.20, 159.90, 191.24, 394.53, 483.23
8895733, 1.20, 160.00, 191.36, 395.24, 484.08
8911734, 1.20, 159.90, 191.24, 395.95, 484.93
8927733, 1.20, 159.90, 191.24, 396.66, 485.78
8943733, 1.20, 159.90, 191.24, 397.37, 486.63
8959733, 1.20, 159.90, 191.24, 398.08, 487.48
8975733, 1.20, 160.00, 191.36, 398.79, 488.33
8991734, 1.20, 159.90, 191.24, 399.50, 489.18
9007733, 1.20, 159.90, 191.24, 400.21, 490.03
9023733, 1.20, 160.00, 191.36, 400.92, 490.88
9039733, 1.20, 160.00, 191.36, 401.63, 491.73
9055734, 1.20, 160.00, 191.36, 402.35, 492.58
9071733, 1.20, 159.90, 191.24, 403.06, 493.43
9087733, 1.20, 160.00, 191.36, 403.77, 494.28
9103733, 1.19, 160.00, 190.72, 404.48, 495.13
9119733, 1.20, 160.00, 191.36, 405.19, 495.98
9135734, 1.20, 160.00, 191.36, 405.90, 496.83
9151734, 1.20, 160.00, 191.36, 406.61, 497.68
9167733, 1.20, 160.00, 191.36, 407.32, 498.53
9183733, 1.20, 159.90, 191.24, 408.03, 499.38
9199733, 1.20, 160.00, 191.36, 408.74, 500.23
9215733, 1.20, 159.90, 191.24, 409.45, 501.08
9231733, 1.20, 160.00, 191.36, 410.16, 501.93
9247733, 1.20, 159.90, 191.24, 410.88, 502.78
9263734, 1.20, 160.00, 191.36, 411.59, 503.63
9279734, 1.19, 160.00, 190.72, 412.30, 504.47
9295734, 1.20, 160.00, 191.36, 413.01, 505.32
9311734, 1.20, 160.00, 191.36, 413.72, 506.17
9327733, 1.19, 160.00, 190.72, 414.43, 507.02
9343733, 1.19, 159.90, 190.60, 415.14, 507.87
9359733, 1.19, 160.00, 190.72, 415.85, 508.72
9375733, 1.19, 159.90, 190.60, 416.56, 509.56
9391734, 1.20, 159.90, 191.24, 417.27, 510.41
9407733, 1.19, 159.90, 190.60, 417.98, 511.26
9423733, 1.19, 159.90, 190.60, 418.70, 512.11
9439733, 1.19, 160.00, 190.72, 419.41, 512.95
9455733, 1.19, 159.90, 190.60, 420.12, 513.80
9471734, 1.19, 160.00, 190.72, 420.83, 514.65
9487733, 1.19, 160.00, 190.72, 421.54, 515.50
9503733, 1.19, 160.00, 190.72, 422.25, 516.34
9519733, 1.19, 160.00, 190.72, 422.96, 517.19
9535733, 1.19, 159.90, 190.60, 423.67, 518.04
9551733, 1.19, 160.00, 190.72, 424.38, 518.89
9567733, 1.19, 159.90, 190.60, 425.09, 519.73
9583733, 1.19, 160.00, 190.72, 425.80, 520.58
9599733, 1.19, 160.00, 190.72, 426.51, 521.43
9615734, 1.19, 159.90, 190.60, 427.23, 522.28
9631734, 1.19, 159.90, 190.60, 427.94, 523.12
9647733, 1.19, 160.00, 190.72, 428.65, 523.97
9663733, 1.19, 160.00, 190.72, 429.36, 524.82
9679734, 1.19, 160.00, 190.72, 430.07, 525.67
9695733, 1.19, 160.00, 190.08, 430.78, 526.51
9711733, 1.19, 159.90, 189.96, 431.49, 527.36
9727733, 1.19, 159.90, 190.60, 432.20, 528.21
9743733, 1.19, 159.90, 190.60, 432.91, 529.05
9759733, 1.19, 159.90, 190.60, 433.62, 529.90
9775733, 1.19, 159.90, 190.60, 434.33, 530.75
9791733, 1.19, 159.80, 190.48, 435.04, 531.59
9807733, 1.19, 159.90, 190.60, 435.76, 532.44
9823733, 1.19, 160.00, 190.72, 436.47, 533.29
9839734, 1.19, 159.90, 190.60, 437.18, 534.14
9855733, 1.19, 160.00, 190.08, 437.89, 534.98
9871733, 1.19, 160.00, 190.72, 438.60, 535.83
9887733, 1.19, 159.90, 190.60, 439.31, 536.68
9903733, 1.19, 159.90, 190.60, 440.02, 537.52
9919733, 1.19, 160.00, 190.08, 440.73, 538.37
9935733, 1.19, 160.00, 190.72, 441.44, 539.21
9951733, 1.19, 160.00, 190.72, 442.15, 540.06
9967734, 1.19, 160.00, 190.08, 442.86, 540.91
9983733, 1.19, 160.00, 190.08, 443.57, 541.75
9999733, 1.19, 160.00, 190.08, 444.29, 542.60
10015733, 1.19, 160.00, 190.72, 445.00, 543.44
10031733, 1.19, 160.00, 190.08, 445.71, 544.29
10047733, 1.19, 159.90, 189.96, 446.42, 545.13
10063733, 1.19, 159.90, 190.60, 447.13, 545.98
10079733, 1.19, 159.90, 189.96, 447.84, 546.82
10095734, 1.19, 160.00, 190.08, 448.55, 547.67
10111733, 1.19, 159.90, 189.96, 449.26, 548.51
10127733, 1.19, 160.00, 190.72, 449.97, 549.36
10143733, 1.19, 159.90, 189.96, 450.68, 550.20
10159734, 1.19, 159.90, 189.96, 451.39, 551.05
10175733, 1.19, 159.90, 189.96, 452.10, 551.89
10191733, 1.19, 159.90, 189.96, 452.82, 552.74
10207734, 1.19, 160.00, 190.08, 453.53, 553.58
10223733, 1.19, 160.00, 190.08, 454.24, 554.43
10239733, 1.19, 159.80, 190.48, 454.95, 555.27
10255734, 1.19, 160.00, 190.08, 455.66, 556.12
10271733, 1.19, 159.90, 189.96, 456.37, 556.96
10287733, 1.19, 159.90, 189.96, 457.08, 557.80
10303734, 1.19, 159.90, 189.96, 457.79, 558.65
10319734, 1.19, 159.90, 189.96, 458.50, 559.49
10335733, 1.19, 159.90, 189.96, 459.21, 560.34
10351734, 1.19, 159.90, 189.96, 459.92, 561.18
10367733, 1.19, 160.00, 190.08, 460.63, 562.03
10383734, 1.19, 160.00, 190.08, 461.35, 562.87
10399733, 1.19, 159.90, 189.96, 462.06, 563.72
10415733, 1.19, 159.90, 189.96, 462.77, 564.56
10431733, 1.19, 159.90, 189.96, 463.48, 565.40
10447733, 1.19, 159.90, 189.96, 464.19, 566.25
10463733, 1.19, 159.90, 189.96, 464.90, 567.09
10479733, 1.19, 160.00, 190.08, 465.61, 567.94
10495733, 1.19, 159.90, 189.96, 466.32, 568.78
10511733, 1.19, 159.90, 189.96, 467.03, 569.63
10527733, 1.19, 159.90, 189.96, 467.74, 570.47
10543734, 1.19, 159.90, 189.96, 468.45, 571.31
10559734, 1.19, 160.00, 190.08, 469.16, 572.16
10575733, 1.19, 160.00, 190.08, 469.87, 573.00
10591733, 1.19, 159.90, 189.96, 470.58, 573.85
10607733, 1.18, 159.90, 189.32, 471.30, 574.69
10623734, 1.19, 159.90, 189.96, 472.01, 575.53
10639733, 1.18, 160.00, 189.44, 472.72, 576.38
10655734, 1.19, 160.00, 190.08, 473.43, 577.22
10671734, 1.19, 160.00, 190.08, 474.14, 578.06
10687733, 1.18, 160.00, 189.44, 474.85, 578.91
10703733, 1.18, 159.90, 189.32, 475.56, 579.75
10719733, 1.18, 160.00, 189.44, 476.27, 580.59
10735733, 1.18, 160.00, 189.44, 476.98, 581.43
10751734, 1.19, 160.00, 190.08, 477.69, 582.28
10767733, 1.18, 160.10, 189.56, 478.41, 583.12
10783733, 1.18, 159.90, 189.32, 479.12, 583.96
10799733, 1.18, 160.00, 189.44, 479.83, 584.80
10815734, 1.18, 160.10, 189.56, 480.54, 585.64
10831734, 1.18, 160.00, 189.44, 481.25, 586.49
10847733, 1.18, 160.00, 189.44, 481.96, 587.33
10863733, 1.18, 159.90, 189.32, 482.67, 588.17
10879733, 1.18, 160.00, 189.44, 483.38, 589.01
10895733, 1.18, 160.00, 189.44, 484.09, 589.85
10911734, 1.18, 159.90, 189.32, 484.80, 590.70
10927733, 1.18, 160.00, 189.44, 485.51, 591.54
10943733, 1.18, 160.00, 189.44, 486.23, 592.38
10959733, 1.18, 160.00, 189.44, 486.94, 593.22
10975733, 1.18, 160.00, 189.44, 487.65, 594.06
10991734, 1.18, 159.90, 189.32, 488.36, 594.90
11007734, 1.18, 160.00, 189.44, 489.07, 595.75
11023734, 1.18, 160.00, 189.44, 489.78, 596.59
11039734, 1.18, 160.00, 189.44, 490.49, 597.43
11055733, 1.18, 160.00, 189.44, 491.20, 598.27
11071733, 1.18, 159.90, 189.32, 491.91, 599.11
11087734, 1.18, 159.90, 189.32, 492.62, 599.95
11103733, 1.18, 159.90, 189.32, 493.34, 600.80
11119733, 1.18, 159.90, 189.32, 494.05, 601.64
11135733, 1.18, 159.90, 189.32, 494.76, 602.48
11151733, 1.18, 160.00, 189.44, 495.47, 603.32
11167733, 1.18, 160.00, 188.80, 496.18, 604.16
11183733, 1.18, 160.00, 189.44, 496.89, 605.00
11199733, 1.18, 160.00, 189.44, 497.60, 605.84
11215734, 1.18, 160.00, 189.44, 498.31, 606.68
11231734, 1.18, 160.00, 189.44, 499.02, 607.52
11247733, 1.18, 159.90, 189.32, 499.73, 608.36
11263734, 1.18, 160.00, 189.44, 500.44, 609.20
11279734, 1.18, 159.90, 189.32, 501.16, 610.04
11295733, 1.18, 160.00, 188.80, 501.87, 610.88
11311733, 1.18, 160.00, 189.44, 502.58, 611.72
11327733, 1.18, 160.00, 188.80, 503.29, 612.56
11343733, 1.18, 160.00, 188.80, 504.00, 613.40
11359733, 1.18, 160.00, 189.44, 504.71, 614.24
11375733, 1.18, 160.10, 188.92, 505.42, 615.08
11391733, 1.18, 160.00, 188.80, 506.13, 615.92
11407733, 1.18, 160.00, 188.80, 506.84, 616.76
11423733, 1.18, 159.90, 188.68, 507.55, 617.60
11439733, 1.18, 160.00, 188.80, 508.27, 618.44
11455733, 1.18, 160.00, 188.80, 508.98, 619.28
11471733, 1.18, 160.00, 188.80, 509.69, 620.12
11487734, 1.18, 159.90, 188.68, 510.40, 620.96
11503733, 1.18, 159.90, 188.68, 511.11, 621.80
11519733, 1.18, 160.00, 188.80, 511.82, 622.63
11535733, 1.18, 160.00, 188.80, 512.53, 623.47
11551734, 1.18, 159.90, 188.68, 513.24, 624.31
11567733, 1.18, 160.00, 188.80, 513.95, 625.15
11583733, 1.18, 159.90, 188.68, 514.66, 625.99
11599734, 1.18, 160.00, 188.80, 515.37, 626.83
11615733, 1.18, 159.90, 188.68, 516.08, 627.67
11631733, 1.18, 160.00, 188.80, 516.79, 628.51
11647734, 1.18, 160.00, 188.80, 517.51, 629.34
11663733, 1.18, 159.90, 188.68, 518.22, 630.18
11679734, 1.18, 159.90, 188.68, 518.93, 631.02
11695734, 1.18, 159.90, 188.68, 519.64, 631.86
11711733, 1.18, 159.90, 188.68, 520.35, 632.70
11727733, 1.18, 160.00, 188.80, 521.06, 633.54
11743734, 1.18, 160.00, 188.80, 521.77, 634.37
11759733, 1.18, 160.00, 188.16, 522.48, 635.21
11775733, 1.18, 159.90, 188.04, 523.19, 636.05
11791733, 1.18, 160.00, 188.80, 523.90, 636.89
11807733, 1.18, 160.00, 188.16, 524.61, 637.72
11823734, 1.18, 160.00, 188.80, 525.32, 638.56
11839733, 1.18, 160.00, 188.16, 526.04, 639.40
11855733, 1.18, 160.00, 188.16, 526.75, 640.23
11871733, 1.18, 160.00, 188.16, 527.46, 641.07
11887733, 1.18, 160.00, 188.16, 528.17, 641.91
11903733, 1.18, 160.00, 188.16, 528.88, 642.74
11919733, 1.18, 160.00, 188.16, 529.59, 643.58
11935733, 1.18, 159.90, 188.04, 530.30, 644.42
11951734, 1.18, 159.90, 188.04, 531.01, 645.25
11967733, 1.18, 159.90, 188.04, 531.72, 646.09
11983734, 1.18, 159.90, 188.04, 532.43, 646.92
11999734, 1.18, 159.90, 188.04, 533.14, 647.76
12015733, 1.18, 160.00, 188.16, 533.85, 648.59
12031733, 1.18, 159.90, 188.04, 534.56, 649.43
12047734, 1.18, 159.90, 188.04, 535.28, 650.27
12063733, 1.18, 159.90, 188.04, 535.99, 651.10
12079733, 1.18, 160.00, 188.16, 536.70, 651.94
12095733, 1.18, 160.00, 188.16, 537.41, 652.77
12111733, 1.18, 159.90, 188.04, 538.12, 653.61
12127733, 1.18, 160.00, 188.16, 538.83, 654.45
12143733, 1.17, 160.00, 187.52, 539.54, 655.28
12159733, 1.17, 160.00, 187.52, 540.25, 656.12
12175733, 1.18, 160.00, 188.16, 540.96, 656.95
12191734, 1.18, 160.00, 188.16, 541.67, 657.79
12207733, 1.18, 160.00, 188.16, 542.38, 658.62
12223733, 1.17, 159.90, 187.40, 543.10, 659.46
12239733, 1.17, 160.00, 187.52, 543.81, 660.29
12255734, 1.17, 160.00, 187.52, 544.52, 661.12
12271733, 1.17, 160.00, 187.52, 545.23, 661.96
12287733, 1.17, 160.00, 187.52, 545.94, 662.79
12303733, 1.17, 160.00, 187.52, 546.65, 663.62
12319733, 1.17, 160.00, 187.52, 547.36, 664.46
12335733, 1.17, 160.00, 187.52, 548.07, 665.29
12351733, 1.17, 159.90, 187.40, 548.78, 666.12
12367733, 1.17, 160.00, 187.52, 549.49, 666.96
12383733, 1.17, 160.00, 187.52, 550.21, 667.79
12399733, 1.17, 160.00, 187.52, 550.92, 668.62
12415733, 1.17, 159.80, 187.29, 551.63, 669.46
12431733, 1.17, 160.00, 186.88, 552.34, 670.29
12447734, 1.17, 160.00, 187.52, 553.05, 671.12
12463733, 1.17, 160.00, 187.52, 553.76, 671.96
12479733, 1.17, 159.90, 186.76, 554.47, 672.79
12495734, 1.17, 159.90, 187.40, 555.18, 673.62
12511733, 1.17, 159.90, 187.40, 555.89, 674.45
12527733, 1.17, 160.00, 186.88, 556.60, 675.29
12543734, 1.17, 160.00, 186.88, 557.31, 676.12
12559733, 1.17, 160.00, 186.88, 558.02, 676.95
12575733, 1.17, 160.00, 186.88, 558.74, 677.78
12591733, 1.17, 160.00, 186.88, 559.45, 678.61
12607733, 1.17, 159.90, 186.76, 560.16, 679.44
12623733, 1.17, 159.90, 186.76, 560.87, 680.27
12639733, 1.17, 159.90, 186.76, 561.58, 681.10
12655733, 1.17, 160.00, 186.88, 562.29, 681.93
12671733, 1.17, 159.90, 186.76, 563.00, 682.76
12687733, 1.17, 160.00, 186.88, 563.71, 683.60
12703733, 1.17, 159.90, 186.76, 564.42, 684.43
12719733, 1.17, 159.90, 186.76, 565.13, 685.26
12735734, 1.17, 159.90, 186.76, 565.85, 686.09
12751734, 1.16, 160.00, 186.24, 566.56, 686.92
12767733, 1.17, 160.00, 186.88, 567.27, 687.75
12783734, 1.17, 160.00, 186.88, 567.98, 688.58
12799733, 1.16, 160.00, 186.24, 568.69, 689.41
12815734, 1.17, 159.90, 186.76, 569.40, 690.24
12831734, 1.16, 160.00, 186.24, 570.11, 691.07
12847733, 1.17, 160.00, 186.88, 570.82, 691.90
12863733, 1.17, 160.00, 186.88, 571.53, 692.73
12879734, 1.16, 160.00, 186.24, 572.24, 693.55
12895734, 1.17, 159.90, 186.76, 572.95, 694.38
12911733, 1.16, 160.00, 186.24, 573.67, 695.21
12927733, 1.16, 160.00, 186.24, 574.38, 696.04
12943734, 1.16, 160.00, 186.24, 575.09, 696.87
12959733, 1.16, 160.00, 186.24, 575.80, 697.69
12975733, 1.16, 160.00, 186.24, 576.51, 698.52
12991733, 1.16, 160.00, 186.24, 577.22, 699.35
13007734, 1.16, 159.90, 186.12, 577.93, 700.18
13023733, 1.16, 159.90, 186.12, 578.64, 701.00
13039733, 1.16, 159.90, 186.12, 579.35, 701.83
13055733, 1.16, 159.90, 186.12, 580.06, 702.66
13071733, 1.16, 160.00, 185.60, 580.77, 703.48
13087733, 1.16, 159.90, 185.48, 581.48, 704.31
13103733, 1.16, 160.00, 186.24, 582.20, 705.14
13119734, 1.16, 159.90, 185.48, 582.91, 705.96
13135734, 1.16, 159.90, 186.12, 583.62, 706.79
13151733, 1.16, 159.90, 185.48, 584.33, 707.61
13167733, 1.16, 159.90, 185.48, 585.04, 708.44
13183734, 1.16, 159.90, 185.48, 585.75, 709.26
13199734, 1.16, 160.00, 185.60, 586.46, 710.09
13215734, 1.16, 159.90, 185.48, 587.17, 710.91
13231733, 1.16, 159.90, 185.48, 587.88, 711.74
13247733, 1.16, 160.00, 185.60, 588.59, 712.56
13263733, 1.16, 159.90, 185.48, 589.30, 713.39
13279734, 1.16, 160.00, 185.60, 590.01, 714.21
13295733, 1.16, 160.00, 185.60, 590.73, 715.04
13311733, 1.16, 160.00, 185.60, 591.44, 715.86
13327733, 1.16, 159.90, 185.48, 592.15, 716.69
13343733, 1.16, 160.00, 184.96, 592.86, 717.51
13359734, 1.16, 160.00, 184.96, 593.57, 718.34
13375734, 1.16, 159.90, 185.48, 594.28, 719.16
13391733, 1.16, 159.90, 184.84, 594.99, 719.98
13407733, 1.16, 160.00, 185.60, 595.70, 720.81
13423733, 1.16, 159.90, 184.84, 596.41, 721.63
13439733, 1.16, 160.00, 184.96, 597.12, 722.45
13455734, 1.16, 160.00, 184.96, 597.83, 723.27
13471734, 1.16, 159.90, 185.48, 598.54, 724.09
13487733, 1.16, 160.00, 184.96, 599.26, 724.92
13503733, 1.16, 159.90, 184.84, 599.97, 725.74
13519733, 1.16, 160.00, 184.96, 600.68, 726.56
13535733, 1.16, 159.90, 184.84, 601.39, 727.38
13551734, 1.16, 160.00, 184.96, 602.10, 728.20
13567733, 1.16, 159.90, 184.84, 602.81, 729.03
13583734, 1.16, 160.00, 184.96, 603.52, 729.85
13599734, 1.16, 159.90, 184.84, 604.23, 730.67
13615734, 1.16, 160.00, 184.96, 604.94, 731.49
13631733, 1.15, 159.90, 184.20, 605.65, 732.31
13647733, 1.15, 160.00, 184.32, 606.36, 733.13
13663733, 1.15, 160.00, 184.32, 607.07, 733.95
13679733, 1.15, 160.00, 184.32, 607.79, 734.77
13695733, 1.15, 159.90, 184.20, 608.50, 735.59
13711734, 1.15, 160.00, 184.32, 609.21, 736.41
13727733, 1.15, 159.90, 184.20, 609.92, 737.23
13743734, 1.15, 160.10, 184.44, 610.63, 738.05
13759733, 1.15, 160.10, 184.44, 611.34, 738.86
13775734, 1.15, 160.00, 184.32, 612.05, 739.68
13791733, 1.15, 159.90, 184.20, 612.76, 740.50
13807733, 1.15, 160.00, 184.32, 613.47, 741.32
13823733, 1.15, 160.00, 184.32, 614.18, 742.14
13839733, 1.15, 160.00, 183.68, 614.89, 742.95
13855733, 1.15, 160.00, 183.68, 615.61, 743.77
13871733, 1.15, 159.90, 183.57, 616.32, 744.59
13887734, 1.15, 160.00, 183.68, 617.03, 745.40
13903733, 1.15, 160.00, 183.68, 617.74, 746.22
13919733, 1.15, 160.00, 183.68, 618.45, 747.04
13935734, 1.15, 160.00, 183.68, 619.16, 747.85
13951734, 1.15, 160.00, 183.68, 619.87, 748.67
13967733, 1.15, 159.90, 183.57, 620.58, 749.49
13983734, 1.15, 160.00, 183.68, 621.29, 750.30
13999734, 1.14, 160.00, 183.04, 622.00, 751.12
14015733, 1.15, 160.00, 183.68, 622.71, 751.93
14031733, 1.15, 159.90, 183.56, 623.43, 752.75
14047733, 1.14, 160.10, 183.16, 624.14, 753.56
14063733, 1.14, 160.00, 183.04, 624.85, 754.37
14079733, 1.14, 160.00, 183.04, 625.56, 755.19
14095733, 1.14, 160.00, 183.04, 626.27, 756.00
14111733, 1.14, 160.00, 183.04, 626.98, 756.81
14127733, 1.14, 160.00, 183.04, 627.69, 757.63
14143733, 1.14, 159.90, 182.93, 628.40, 758.44
14159733, 1.14, 160.00, 183.04, 629.11, 759.25
14175733, 1.14, 159.90, 182.93, 629.82, 760.07
14191733, 1.14, 159.90, 182.92, 630.53, 760.88
14207734, 1.14, 160.00, 183.04, 631.25, 761.69
14223733, 1.14, 160.00, 182.40, 631.96, 762.50
14239734, 1.14, 160.00, 182.40, 632.67, 763.31
14255733, 1.14, 160.10, 182.52, 633.38, 764.12
14271733, 1.14, 160.00, 182.40, 634.09, 764.93
14287733, 1.14, 160.00, 182.40, 634.80, 765.74
14303733, 1.14, 160.00, 182.40, 635.51, 766.55
14319733, 1.14, 159.90, 182.29, 636.22, 767.36
14335733, 1.14, 159.90, 181.64, 636.93, 768.17
14351733, 1.14, 159.90, 182.28, 637.64, 768.98
14367733, 1.14, 159.90, 181.64, 638.35, 769.79
14383733, 1.14, 160.00, 181.76, 639.06, 770.60
14399733, 1.14, 160.00, 181.76, 639.78, 771.41
14415733, 1.14, 159.90, 181.64, 640.49, 772.21
14431733, 1.14, 160.00, 181.76, 641.20, 773.02
14447733, 1.14, 160.00, 181.76, 641.91, 773.83
14463733, 1.14, 160.00, 181.76, 642.62, 774.64
14479734, 1.14, 160.00, 181.76, 643.33, 775.45
14495733, 1.14, 160.00, 181.76, 644.04, 776.25
14511733, 1.13, 160.00, 181.12, 644.75, 777.06
14527733, 1.13, 159.90, 181.01, 645.46, 777.86
14543733, 1.13, 160.00, 181.12, 646.17, 778.67
14559733, 1.13, 160.00, 181.12, 646.88, 779.47
14575733, 1.13, 160.00, 181.12, 647.59, 780.28
14591734, 1.13, 159.90, 181.01, 648.31, 781.08
14607733, 1.13, 160.00, 181.12, 649.02, 781.89
14623733, 1.13, 160.00, 181.12, 649.73, 782.69
14639733, 1.13, 159.90, 180.37, 650.44, 783.49
14655733, 1.13, 159.90, 180.37, 651.15, 784.30
14671733, 1.13, 159.90, 181.01, 651.86, 785.10
14687733, 1.13, 160.00, 180.48, 652.57, 785.90
14703734, 1.13, 159.90, 180.37, 653.28, 786.70
14719733, 1.13, 159.90, 180.37, 653.99, 787.51
14735733, 1.13, 159.90, 180.37, 654.70, 788.31
14751733, 1.12, 159.90, 179.73, 655.41, 789.11
14767734, 1.12, 159.90, 179.73, 656.12, 789.91
14783733, 1.12, 159.90, 179.73, 656.84, 790.71
14799733, 1.13, 160.00, 180.48, 657.55, 791.51
14815733, 1.12, 160.00, 179.84, 658.26, 792.31
14831733, 1.12, 160.00, 179.84, 658.97, 793.11
14847734, 1.12, 159.90, 179.73, 659.68, 793.91
14863733, 1.12, 159.90, 179.73, 660.39, 794.71
14879734, 1.12, 159.90, 179.73, 661.10, 795.51
14895733, 1.12, 159.90, 179.72, 661.81, 796.30
14911733, 1.12, 159.90, 179.09, 662.52, 797.10
14927733, 1.12, 160.00, 179.20, 663.23, 797.90
14943734, 1.12, 159.90, 179.09, 663.94, 798.69
14959734, 1.12, 159.80, 178.97, 664.65, 799.49
14975733, 1.12, 159.90, 179.09, 665.36, 800.29
14991733, 1.12, 160.00, 179.20, 666.08, 801.08
15007733, 1.12, 159.80, 178.34, 666.79, 801.88
15023733, 1.12, 159.90, 178.45, 667.50, 802.67
15039733, 1.12, 159.90, 178.45, 668.21, 803.46
15055733, 1.12, 160.00, 178.56, 668.92, 804.26
15071733, 1.12, 159.90, 178.45, 669.63, 805.05
15087733, 1.11, 159.90, 177.81, 670.34, 805.84
15103733, 1.12, 159.90, 178.45, 671.05, 806.64
15119734, 1.12, 160.00, 178.56, 671.76, 807.43
15135734, 1.11, 160.00, 177.92, 672.47, 808.22
15151733, 1.11, 159.90, 177.81, 673.18, 809.01
15167733, 1.11, 159.90, 177.81, 673.89, 809.80
15183734, 1.11, 160.00, 177.92, 674.60, 810.59
15199734, 1.11, 160.00, 177.92, 675.31, 811.38
15215733, 1.11, 159.90, 177.17, 676.03, 812.17
15231733, 1.11, 160.00, 177.28, 676.74, 812.96
15247734, 1.11, 159.90, 177.17, 677.45, 813.75
15263733, 1.11, 160.00, 177.28, 678.16, 814.54
15279733, 1.11, 160.00, 177.28, 678.87, 815.33
15295734, 1.11, 160.00, 177.28, 679.58, 816.11
15311733, 1.10, 160.00, 176.64, 680.29, 816.90
15327733, 1.10, 159.90, 176.53, 681.00, 817.69
15343734, 1.10, 159.90, 176.53, 681.71, 818.47
15359733, 1.10, 159.90, 176.53, 682.42, 819.26
15375733, 1.10, 160.00, 176.64, 683.13, 820.04
15391733, 1.10, 159.90, 176.53, 683.84, 820.82
15407734, 1.10, 160.00, 176.00, 684.56, 821.61
15423733, 1.10, 160.00, 176.00, 685.27, 822.39
15439733, 1.10, 160.00, 176.00, 685.98, 823.17
15455733, 1.10, 159.90, 175.89, 686.69, 823.95
15471733, 1.10, 159.90, 175.89, 687.40, 824.74
15487733, 1.10, 160.00, 176.00, 688.11, 825.52
15503733, 1.10, 160.00, 175.36, 688.82, 826.30
15519733, 1.10, 159.90, 175.25, 689.53, 827.08
15535733, 1.10, 159.90, 175.25, 690.24, 827.86
15551733, 1.10, 160.00, 175.36, 690.95, 828.63
15567733, 1.09, 160.00, 174.72, 691.66, 829.41
15583733, 1.09, 160.00, 174.72, 692.38, 830.19
15599733, 1.09, 160.00, 174.72, 693.09, 830.97
15615733, 1.09, 160.00, 174.72, 693.80, 831.74
15631733, 1.09, 160.00, 174.72, 694.51, 832.52
15647733, 1.09, 160.00, 174.72, 695.22, 833.29
15663733, 1.09, 160.00, 174.08, 695.93, 834.07
15679733, 1.09, 160.00, 174.08, 696.64, 834.84
15695733, 1.08, 159.90, 173.33, 697.35, 835.61
15711733, 1.09, 160.00, 174.08, 698.06, 836.38
15727733, 1.08, 160.10, 173.55, 698.77, 837.16
15743733, 1.08, 160.00, 173.44, 699.49, 837.93
15759733, 1.08, 160.00, 173.44, 700.20, 838.70
15775733, 1.08, 159.90, 172.69, 700.91, 839.47
15791733, 1.08, 160.00, 172.80, 701.62, 840.24
15807733, 1.08, 160.00, 172.80, 702.33, 841.00
15823733, 1.08, 160.00, 172.80, 703.04, 841.77
15839734, 1.08, 160.10, 172.27, 703.75, 842.54
15855733, 1.08, 159.90, 172.05, 704.46, 843.30
15871734, 1.08, 160.00, 172.16, 705.17, 844.07
15887733, 1.08, 160.00, 172.16, 705.88, 844.83
15903733, 1.07, 159.90, 171.41, 706.59, 845.59
15919734, 1.07, 159.80, 171.31, 707.31, 846.36
15935733, 1.07, 159.90, 171.41, 708.02, 847.12
15951733, 1.07, 160.00, 170.88, 708.73, 847.88
15967733, 1.07, 160.00, 170.88, 709.44, 848.64
15983733, 1.06, 160.00, 170.24, 710.15, 849.40
15999734, 1.06, 160.00, 170.24, 710.86, 850.16
16015733, 1.06, 160.00, 170.24, 711.57, 850.91
16031733, 1.06, 159.90, 169.49, 712.28, 851.67
16047733, 1.06, 159.90, 169.49, 712.99, 852.42
16063733, 1.06, 160.00, 169.60, 713.70, 853.18
16079733, 1.06, 159.90, 168.85, 714.41, 853.93
16095733, 1.06, 160.00, 168.96, 715.13, 854.68
16111734, 1.06, 159.90, 168.85, 715.84, 855.43
16127734, 1.05, 160.00, 168.32, 716.55, 856.18
16143733, 1.05, 160.00, 168.32, 717.26, 856.93
16159734, 1.05, 160.00, 167.68, 717.97, 857.67
16175733, 1.05, 160.00, 167.68, 718.68, 858.42
16191733, 1.05, 160.00, 167.68, 719.39, 859.16
16207733, 1.04, 159.90, 166.93, 720.10, 859.90
16223733, 1.04, 159.90, 166.29, 720.81, 860.65
16239733, 1.04, 159.90, 165.66, 721.52, 861.38
16255733, 1.04, 159.80, 165.55, 722.23, 862.12
16271733, 1.04, 160.00, 165.76, 722.94, 862.86
16287733, 1.03, 160.00, 165.12, 723.66, 863.59
16303734, 1.03, 160.00, 164.48, 724.37, 864.33
16319733, 1.03, 160.00, 164.48, 725.08, 865.06
16335733, 1.02, 160.00, 163.84, 725.79, 865.79
16351733, 1.02, 160.00, 163.20, 726.50, 866.51
16367733, 1.02, 160.00, 162.56, 727.21, 867.24
16383733, 1.01, 159.90, 161.82, 727.92, 867.96
16399733, 1.01, 160.00, 161.92, 728.63, 868.68
16415733, 1.00, 160.00, 160.64, 729.34, 869.39
16428733, 1.00, 160.00, 160.00, 729.92, 869.97
