Repository: Moragor/NiMh_Battery_tests

# NiMh_Battery_tests
 A follow up to my alkaline battery tests

File: logged data/Energizer_AAA_6mos_0.2C/LOGGER01.CSV
millis,voltage,current,power,capacity,energy
0, 1.26, 160.10, 201.73, 0.00, 0.00
15267, 1.26, 160.20, 201.21, 0.68, 0.85
31267, 1.25, 160.10, 200.45, 1.39, 1.75
47268, 1.25, 160.10, 200.45, 2.10, 2.64
63268, 1.25, 160.10, 199.81, 2.81, 3.53
79267, 1.25, 160.10, 199.81, 3.53, 4.41
95267, 1.24, 160.10, 199.17, 4.24, 5.30
111267, 1.24, 160.10, 198.53, 4.95, 6.18
127267, 1.24, 160.10, 198.53, 5.66, 7.07
143267, 1.24, 160.10, 198.53, 6.37, 7.95
159267, 1.24, 160.10, 198.53, 7.08, 8.83
175268, 1.24, 160.10, 197.89, 7.80, 9.71
191267, 1.24, 160.10, 197.88, 8.51, 10.59
207267, 1.24, 160.10, 197.89, 9.22, 11.47
223267, 1.23, 160.10, 197.25, 9.93, 12.35
239267, 1.23, 160.20, 196.73, 10.64, 13.22
255267, 1.23, 160.20, 197.37, 11.35, 14.10
271267, 1.23, 160.10, 196.61, 12.07, 14.97
287267, 1.23, 160.10, 196.60, 12.78, 15.85
303267, 1.23, 160.10, 196.61, 13.49, 16.72
319267, 1.22, 160.10, 195.97, 14.20, 17.59
335268, 1.22, 160.10, 195.96, 14.91, 18.46
351267, 1.22, 160.10, 195.96, 15.62, 19.33
367267, 1.22, 160.20, 196.09, 16.34, 20.21
383267, 1.22, 160.20, 195.45, 17.05, 21.07
399268, 1.22, 160.10, 195.32, 17.76, 21.94
415267, 1.22, 160.10, 195.33, 18.47, 22.81
431267, 1.22, 160.10, 195.32, 19.18, 23.68
447267, 1.22, 160.10, 195.33, 19.90, 24.55
463267, 1.22, 160.10, 195.32, 20.61, 25.42
479268, 1.22, 160.20, 194.80, 21.32, 26.28
495267, 1.22, 160.20, 194.80, 22.03, 27.15
511268, 1.22, 160.10, 194.68, 22.74, 28.01
527267, 1.22, 160.10, 194.68, 23.45, 28.88
543267, 1.22, 160.10, 194.68, 24.17, 29.74
559267, 1.21, 160.20, 194.16, 24.88, 30.61
575267, 1.21, 160.10, 194.04, 25.59, 31.47
591267, 1.21, 160.20, 194.17, 26.30, 32.33
607267, 1.21, 160.10, 194.04, 27.01, 33.20
623267, 1.21, 160.10, 194.04, 27.72, 34.06
639267, 1.21, 160.10, 194.04, 28.44, 34.92
655267, 1.21, 160.10, 194.04, 29.15, 35.78
671268, 1.21, 160.20, 193.52, 29.86, 36.65
687267, 1.21, 160.10, 194.04, 30.57, 37.51
703267, 1.21, 160.20, 193.52, 31.28, 38.37
719267, 1.21, 160.20, 193.52, 32.00, 39.23
735267, 1.21, 160.20, 193.52, 32.71, 40.09
751268, 1.21, 160.20, 193.52, 33.42, 40.95
767268, 1.21, 160.10, 193.40, 34.13, 41.81
783267, 1.21, 160.10, 193.40, 34.84, 42.67
799267, 1.21, 160.10, 193.40, 35.55, 43.53
815267, 1.21, 160.10, 193.40, 36.27, 44.39
831267, 1.21, 160.10, 193.40, 36.98, 45.24
847268, 1.21, 160.10, 193.40, 37.69, 46.10
863267, 1.21, 160.10, 193.40, 38.40, 46.96
879267, 1.20, 160.20, 192.88, 39.11, 47.82
895267, 1.20, 160.10, 192.76, 39.82, 48.67
911267, 1.20, 160.10, 192.76, 40.54, 49.53
927267, 1.20, 160.10, 192.76, 41.25, 50.39
943267, 1.20, 160.10, 192.76, 41.96, 51.25
959268, 1.20, 160.10, 192.76, 42.67, 52.10
975267, 1.20, 160.20, 192.88, 43.38, 52.96
991267, 1.20, 160.10, 192.76, 44.09, 53.82
1007267, 1.20, 160.10, 192.76, 44.81, 54.67
1023267, 1.20, 160.20, 192.88, 45.52, 55.53
1039267, 1.20, 160.10, 192.77, 46.23, 56.39
1055267, 1.20, 160.20, 192.24, 46.94, 57.24
1071267, 1.20, 160.20, 192.24, 47.65, 58.10
1087267, 1.20, 160.20, 192.24, 48.37, 58.95
1103267, 1.20, 160.20, 192.88, 49.08, 59.81
1119268, 1.20, 160.20, 192.24, 49.79, 60.67
1135267, 1.20, 160.10, 192.12, 50.50, 61.52
1151267, 1.20, 160.20, 192.24, 51.21, 62.38
1167267, 1.20, 160.20, 192.24, 51.92, 63.23
1183267, 1.20, 160.20, 192.24, 52.64, 64.08
1199267, 1.20, 160.10, 192.12, 53.35, 64.94
1215268, 1.20, 160.20, 192.24, 54.06, 65.79
1231267, 1.20, 160.20, 192.24, 54.77, 66.65
1247267, 1.20, 160.20, 192.24, 55.48, 67.50
1263267, 1.20, 160.10, 192.12, 56.19, 68.36
1279267, 1.20, 160.20, 192.24, 56.91, 69.21
1295267, 1.20, 160.10, 192.12, 57.62, 70.06
1311267, 1.20, 160.20, 192.24, 58.33, 70.92
1327267, 1.20, 160.10, 192.12, 59.04, 71.77
1343267, 1.20, 160.10, 192.12, 59.75, 72.63
1359267, 1.20, 160.10, 192.12, 60.46, 73.48
1375267, 1.20, 160.10, 192.12, 61.18, 74.33
1391267, 1.20, 160.10, 192.12, 61.89, 75.19
1407267, 1.20, 160.20, 191.60, 62.60, 76.04
1423267, 1.20, 160.10, 191.48, 63.31, 76.89
1439267, 1.20, 160.30, 191.72, 64.02, 77.75
1455267, 1.20, 160.20, 192.24, 64.73, 78.60
1471268, 1.20, 160.10, 191.48, 65.45, 79.45
1487267, 1.20, 160.10, 191.48, 66.16, 80.31
1503268, 1.20, 160.10, 192.12, 66.87, 81.16
1519267, 1.20, 160.20, 192.24, 67.58, 82.01
1535267, 1.20, 160.10, 191.48, 68.29, 82.86
1551268, 1.20, 160.10, 191.48, 69.00, 83.72
1567267, 1.20, 160.20, 192.24, 69.72, 84.57
1583267, 1.20, 160.20, 192.24, 70.43, 85.42
1599267, 1.20, 160.10, 191.48, 71.14, 86.27
1615267, 1.20, 160.20, 191.60, 71.85, 87.12
1631267, 1.20, 160.20, 191.60, 72.56, 87.98
1647267, 1.20, 160.20, 191.60, 73.28, 88.83
1663268, 1.20, 160.10, 191.48, 73.99, 89.68
1679268, 1.20, 160.10, 192.12, 74.70, 90.53
1695268, 1.20, 160.20, 191.60, 75.41, 91.38
1711268, 1.20, 160.10, 191.48, 76.12, 92.23
1727267, 1.20, 160.10, 191.48, 76.83, 93.08
1743268, 1.20, 160.10, 191.48, 77.55, 93.94
1759267, 1.20, 160.20, 191.60, 78.26, 94.79
1775267, 1.20, 160.10, 191.48, 78.97, 95.64
1791267, 1.20, 160.10, 191.48, 79.68, 96.49
1807267, 1.20, 160.10, 191.48, 80.39, 97.34
1823267, 1.20, 160.10, 191.48, 81.10, 98.19
1839267, 1.20, 160.20, 191.60, 81.82, 99.04
1855267, 1.20, 160.20, 191.60, 82.53, 99.90
1871268, 1.20, 160.10, 191.48, 83.24, 100.75
1887267, 1.20, 160.10, 191.48, 83.95, 101.60
1903267, 1.20, 160.10, 191.48, 84.66, 102.45
1919268, 1.20, 160.10, 191.48, 85.37, 103.30
1935267, 1.20, 160.10, 191.48, 86.09, 104.15
1951267, 1.20, 160.20, 191.60, 86.80, 105.00
1967267, 1.20, 160.00, 191.36, 87.51, 105.85
1983268, 1.20, 160.10, 191.48, 88.22, 106.70
1999267, 1.20, 160.20, 191.60, 88.93, 107.55
2015267, 1.20, 160.10, 191.48, 89.64, 108.41
2031267, 1.20, 160.10, 191.48, 90.35, 109.26
2047267, 1.20, 160.10, 191.48, 91.07, 110.11
2063267, 1.20, 160.10, 191.48, 91.78, 110.96
2079268, 1.20, 160.10, 191.48, 92.49, 111.81
2095267, 1.20, 160.10, 191.48, 93.20, 112.66
2111267, 1.20, 160.10, 191.48, 93.91, 113.51
2127268, 1.20, 160.10, 191.48, 94.62, 114.36
2143267, 1.20, 160.10, 191.48, 95.34, 115.21
2159267, 1.20, 160.10, 191.48, 96.05, 116.06
2175267, 1.20, 160.20, 191.60, 96.76, 116.92
2191267, 1.20, 160.10, 191.48, 97.47, 117.77
2207268, 1.20, 160.10, 191.48, 98.18, 118.62
2223267, 1.20, 160.00, 191.36, 98.89, 119.47
2239267, 1.20, 160.10, 191.48, 99.61, 120.32
2255267, 1.20, 160.00, 191.36, 100.32, 121.17
2271267, 1.20, 160.10, 191.48, 101.03, 122.02
2287267, 1.20, 160.10, 191.48, 101.74, 122.87
2303267, 1.20, 160.20, 191.60, 102.45, 123.72
2319267, 1.20, 160.10, 191.48, 103.16, 124.57
2335267, 1.19, 160.10, 190.84, 103.87, 125.42
2351268, 1.19, 160.20, 190.96, 104.59, 126.27
2367268, 1.20, 160.10, 191.48, 105.30, 127.12
2383267, 1.20, 160.10, 191.48, 106.01, 127.97
2399268, 1.20, 160.10, 191.48, 106.72, 128.83
2415268, 1.20, 160.00, 191.36, 107.43, 129.68
2431267, 1.20, 160.10, 191.48, 108.14, 130.53
2447267, 1.20, 160.10, 191.48, 108.86, 131.38
2463267, 1.19, 160.10, 190.84, 109.57, 132.23
2479267, 1.20, 160.20, 191.60, 110.28, 133.08
2495267, 1.20, 160.00, 191.36, 110.99, 133.93
2511268, 1.19, 160.10, 190.84, 111.70, 134.78
2527267, 1.20, 160.10, 191.48, 112.41, 135.63
2543268, 1.20, 160.10, 191.48, 113.13, 136.48
2559267, 1.19, 160.10, 190.84, 113.84, 137.33
2575267, 1.19, 160.10, 190.84, 114.55, 138.18
2591268, 1.19, 160.10, 190.84, 115.26, 139.03
2607267, 1.20, 160.00, 191.36, 115.97, 139.88
2623268, 1.19, 160.00, 190.72, 116.68, 140.73
2639267, 1.19, 160.10, 190.84, 117.39, 141.58
2655267, 1.19, 160.10, 190.84, 118.11, 142.43
2671267, 1.19, 160.00, 190.72, 118.82, 143.28
2687268, 1.20, 160.00, 191.36, 119.53, 144.13
2703267, 1.19, 160.00, 190.72, 120.24, 144.98
2719268, 1.19, 160.10, 190.84, 120.95, 145.83
2735267, 1.20, 160.10, 191.48, 121.66, 146.68
2751267, 1.19, 160.10, 190.84, 122.37, 147.53
2767267, 1.20, 160.10, 191.48, 123.09, 148.38
2783268, 1.19, 160.10, 190.84, 123.80, 149.23
2799267, 1.20, 160.10, 191.48, 124.51, 150.07
2815267, 1.19, 160.10, 190.84, 125.22, 150.92
2831267, 1.19, 160.00, 190.72, 125.93, 151.77
2847267, 1.19, 160.00, 190.72, 126.64, 152.62
2863268, 1.20, 160.10, 191.48, 127.35, 153.47
2879267, 1.20, 160.00, 191.36, 128.07, 154.32
2895268, 1.19, 160.00, 190.72, 128.78, 155.17
2911267, 1.19, 160.10, 190.84, 129.49, 156.02
2927267, 1.20, 160.10, 191.48, 130.20, 156.87
2943267, 1.19, 160.10, 190.84, 130.91, 157.72
2959267, 1.19, 160.10, 190.84, 131.62, 158.57
2975267, 1.19, 160.00, 190.72, 132.33, 159.41
2991267, 1.19, 160.10, 190.84, 133.05, 160.26
3007267, 1.19, 160.10, 190.84, 133.76, 161.11
3023267, 1.19, 160.10, 190.84, 134.47, 161.96
3039267, 1.19, 160.10, 190.84, 135.18, 162.81
3055267, 1.19, 160.10, 190.84, 135.89, 163.66
3071267, 1.19, 160.10, 190.84, 136.60, 164.51
3087267, 1.19, 160.00, 190.72, 137.32, 165.35
3103267, 1.19, 160.20, 190.96, 138.03, 166.20
3119267, 1.19, 160.10, 190.84, 138.74, 167.05
3135267, 1.19, 160.20, 190.96, 139.45, 167.90
3151267, 1.19, 160.10, 190.84, 140.16, 168.75
3167267, 1.19, 160.10, 190.84, 140.87, 169.60
3183268, 1.19, 160.20, 190.96, 141.59, 170.45
3199267, 1.19, 160.20, 190.96, 142.30, 171.30
3215267, 1.19, 160.10, 190.84, 143.01, 172.14
3231267, 1.19, 160.10, 190.84, 143.72, 172.99
3247267, 1.19, 160.00, 190.72, 144.43, 173.84
3263267, 1.19, 160.10, 190.84, 145.14, 174.69
3279267, 1.19, 160.10, 190.84, 145.86, 175.54
3295267, 1.19, 160.20, 190.96, 146.57, 176.39
3311268, 1.19, 160.20, 190.96, 147.28, 177.23
3327267, 1.19, 160.20, 190.96, 147.99, 178.08
3343267, 1.19, 160.10, 190.84, 148.70, 178.93
3359267, 1.19, 160.10, 190.84, 149.41, 179.78
3375267, 1.19, 160.20, 190.96, 150.13, 180.63
3391268, 1.19, 160.10, 190.84, 150.84, 181.48
3407267, 1.19, 160.10, 190.84, 151.55, 182.33
3423267, 1.19, 160.10, 190.84, 152.26, 183.17
3439267, 1.19, 160.00, 190.72, 152.97, 184.02
3455267, 1.19, 160.10, 190.84, 153.68, 184.87
3471268, 1.19, 160.10, 190.84, 154.40, 185.72
3487268, 1.19, 160.00, 190.72, 155.11, 186.57
3503267, 1.19, 160.10, 190.84, 155.82, 187.41
3519267, 1.19, 160.10, 190.84, 156.53, 188.26
3535268, 1.19, 160.10, 190.84, 157.24, 189.11
3551267, 1.19, 160.10, 190.84, 157.95, 189.96
3567267, 1.19, 160.20, 190.96, 158.67, 190.81
3583267, 1.19, 160.10, 190.84, 159.38, 191.66
3599267, 1.19, 160.10, 190.84, 160.09, 192.50
3615267, 1.19, 160.00, 190.08, 160.80, 193.35
3631267, 1.19, 160.10, 190.84, 161.51, 194.20
3647268, 1.19, 160.10, 190.84, 162.22, 195.05
3663267, 1.19, 160.20, 190.96, 162.93, 195.90
3679267, 1.19, 160.10, 190.84, 163.65, 196.74
3695267, 1.19, 160.20, 190.96, 164.36, 197.59
3711268, 1.19, 160.10, 190.84, 165.07, 198.44
3727267, 1.19, 160.10, 190.84, 165.78, 199.29
3743267, 1.19, 160.10, 190.84, 166.49, 200.14
3759267, 1.19, 160.10, 190.84, 167.20, 200.99
3775267, 1.19, 160.10, 190.84, 167.92, 201.83
3791267, 1.19, 160.00, 190.72, 168.63, 202.68
3807267, 1.19, 160.10, 190.84, 169.34, 203.53
3823267, 1.19, 160.00, 190.72, 170.05, 204.38
3839267, 1.19, 160.10, 190.84, 170.76, 205.23
3855267, 1.19, 160.10, 190.84, 171.47, 206.07
3871267, 1.19, 160.20, 190.96, 172.19, 206.92
3887268, 1.19, 160.10, 190.84, 172.90, 207.77
3903268, 1.19, 160.20, 190.96, 173.61, 208.62
3919267, 1.19, 160.10, 190.84, 174.32, 209.47
3935267, 1.19, 160.20, 190.96, 175.03, 210.31
3951267, 1.19, 160.10, 190.84, 175.74, 211.16
3967267, 1.19, 160.00, 190.72, 176.46, 212.01
3983267, 1.19, 160.10, 190.84, 177.17, 212.86
3999267, 1.19, 160.00, 190.72, 177.88, 213.71
4015267, 1.19, 160.10, 190.84, 178.59, 214.55
4031267, 1.19, 160.10, 190.20, 179.30, 215.40
4047267, 1.19, 160.10, 190.20, 180.01, 216.25
4063267, 1.19, 160.10, 190.84, 180.72, 217.10
4079267, 1.19, 160.20, 190.96, 181.44, 217.95
4095267, 1.19, 160.10, 190.84, 182.15, 218.79
4111267, 1.19, 160.20, 190.32, 182.86, 219.64
4127268, 1.19, 160.10, 190.20, 183.57, 220.49
4143267, 1.19, 160.10, 190.20, 184.28, 221.34
4159267, 1.19, 160.10, 190.84, 184.99, 222.18
4175267, 1.19, 160.10, 190.84, 185.71, 223.03
4191267, 1.19, 160.20, 190.32, 186.42, 223.88
4207267, 1.19, 160.10, 190.20, 187.13, 224.73
4223267, 1.19, 160.10, 190.20, 187.84, 225.57
4239267, 1.19, 160.00, 190.72, 188.55, 226.42
4255268, 1.19, 160.10, 190.84, 189.26, 227.27
4271267, 1.19, 160.10, 190.84, 189.98, 228.11
4287267, 1.19, 160.10, 190.20, 190.69, 228.96
4303268, 1.19, 160.10, 190.20, 191.40, 229.81
4319267, 1.19, 160.10, 190.20, 192.11, 230.66
4335267, 1.19, 160.10, 190.20, 192.82, 231.50
4351267, 1.19, 160.10, 190.84, 193.53, 232.35
4367268, 1.19, 160.10, 190.20, 194.25, 233.20
4383268, 1.19, 160.10, 190.20, 194.96, 234.04
4399268, 1.19, 160.10, 190.20, 195.67, 234.89
4415267, 1.19, 160.10, 190.20, 196.38, 235.74
4431267, 1.19, 160.00, 190.08, 197.09, 236.58
4447267, 1.19, 160.10, 190.84, 197.80, 237.43
4463267, 1.19, 160.10, 190.20, 198.52, 238.28
4479267, 1.19, 160.10, 190.20, 199.23, 239.12
4495268, 1.19, 160.10, 190.20, 199.94, 239.97
4511267, 1.19, 160.10, 190.20, 200.65, 240.81
4527267, 1.19, 160.10, 190.84, 201.36, 241.66
4543267, 1.19, 160.10, 190.20, 202.07, 242.51
4559267, 1.19, 160.10, 190.20, 202.79, 243.35
4575267, 1.19, 160.10, 190.84, 203.50, 244.20
4591268, 1.19, 160.10, 190.20, 204.21, 245.04
4607267, 1.19, 160.10, 190.84, 204.92, 245.89
4623267, 1.19, 160.10, 190.84, 205.63, 246.73
4639267, 1.19, 160.10, 190.20, 206.34, 247.58
4655267, 1.19, 160.00, 190.08, 207.05, 248.43
4671267, 1.19, 160.10, 190.20, 207.77, 249.27
4687267, 1.19, 160.00, 190.08, 208.48, 250.12
4703268, 1.19, 160.10, 190.20, 209.19, 250.96
4719267, 1.19, 160.10, 190.20, 209.90, 251.81
4735267, 1.19, 160.20, 190.32, 210.61, 252.65
4751267, 1.19, 160.10, 190.20, 211.32, 253.50
4767267, 1.19, 160.10, 190.20, 212.04, 254.34
4783267, 1.19, 160.10, 190.20, 212.75, 255.19
4799267, 1.19, 160.00, 190.08, 213.46, 256.03
4815267, 1.19, 160.10, 190.20, 214.17, 256.88
4831267, 1.19, 160.10, 190.20, 214.88, 257.72
4847267, 1.19, 160.10, 190.20, 215.59, 258.57
4863267, 1.19, 160.10, 190.20, 216.30, 259.41
4879267, 1.19, 160.20, 190.32, 217.02, 260.26
4895267, 1.19, 160.10, 190.20, 217.73, 261.11
4911267, 1.19, 160.10, 190.20, 218.44, 261.95
4927268, 1.19, 160.00, 190.08, 219.15, 262.80
4943267, 1.19, 160.20, 190.32, 219.86, 263.64
4959267, 1.19, 160.00, 190.08, 220.57, 264.49
4975267, 1.19, 160.10, 190.20, 221.29, 265.33
4991267, 1.19, 160.00, 190.08, 222.00, 266.18
5007267, 1.19, 160.00, 190.08, 222.71, 267.02
5023267, 1.19, 160.20, 190.32, 223.42, 267.87
5039268, 1.19, 160.20, 190.32, 224.13, 268.71
5055268, 1.19, 160.10, 190.20, 224.84, 269.56
5071267, 1.19, 160.10, 190.20, 225.56, 270.40
5087267, 1.19, 160.20, 190.32, 226.27, 271.25
5103267, 1.19, 160.10, 190.20, 226.98, 272.09
5119267, 1.19, 160.20, 190.32, 227.69, 272.94
5135267, 1.19, 160.20, 190.32, 228.40, 273.79
5151267, 1.19, 160.10, 190.20, 229.11, 274.63
5167267, 1.19, 160.20, 190.32, 229.83, 275.48
5183267, 1.19, 160.10, 190.20, 230.54, 276.32
5199267, 1.19, 160.10, 190.20, 231.25, 277.17
5215268, 1.19, 160.20, 190.32, 231.96, 278.01
5231267, 1.18, 160.20, 189.68, 232.67, 278.86
5247267, 1.18, 160.10, 189.56, 233.38, 279.70
5263268, 1.19, 160.10, 190.20, 234.10, 280.55
5279267, 1.19, 160.10, 190.20, 234.81, 281.39
5295267, 1.19, 160.10, 190.20, 235.52, 282.24
5311267, 1.18, 160.20, 189.68, 236.23, 283.08
5327268, 1.19, 160.00, 190.08, 236.94, 283.93
5343267, 1.19, 160.20, 190.32, 237.65, 284.77
5359267, 1.19, 160.10, 190.20, 238.37, 285.62
5375267, 1.19, 160.10, 190.20, 239.08, 286.46
5391267, 1.19, 160.10, 190.20, 239.79, 287.31
5407267, 1.18, 160.10, 189.56, 240.50, 288.15
5423267, 1.19, 160.10, 190.20, 241.21, 288.99
5439267, 1.19, 160.20, 190.32, 241.92, 289.84
5455267, 1.18, 160.10, 189.56, 242.64, 290.68
5471267, 1.19, 160.20, 190.32, 243.35, 291.53
5487268, 1.19, 160.20, 190.32, 244.06, 292.37
5503267, 1.18, 160.10, 189.56, 244.77, 293.22
5519267, 1.18, 160.00, 189.44, 245.48, 294.06
5535268, 1.18, 160.00, 189.44, 246.19, 294.90
5551267, 1.18, 160.00, 189.44, 246.91, 295.75
5567267, 1.18, 160.10, 189.56, 247.62, 296.59
5583267, 1.18, 160.10, 189.56, 248.33, 297.43
5599268, 1.19, 160.10, 190.20, 249.04, 298.28
5615267, 1.19, 160.10, 190.20, 249.75, 299.12
5631267, 1.18, 160.10, 189.56, 250.46, 299.97
5647267, 1.18, 160.10, 189.56, 251.18, 300.81
5663267, 1.19, 160.20, 190.32, 251.89, 301.65
5679267, 1.18, 160.10, 189.56, 252.60, 302.50
5695268, 1.19, 160.20, 190.32, 253.31, 303.34
5711267, 1.18, 160.10, 189.56, 254.02, 304.18
5727267, 1.19, 160.20, 190.32, 254.73, 305.03
5743267, 1.18, 160.10, 189.56, 255.44, 305.87
5759267, 1.18, 160.10, 189.56, 256.16, 306.71
5775268, 1.18, 160.10, 189.56, 256.87, 307.56
5791267, 1.18, 160.10, 189.56, 257.58, 308.40
5807268, 1.19, 160.10, 190.20, 258.29, 309.24
5823267, 1.18, 160.10, 189.56, 259.00, 310.08
5839267, 1.18, 160.00, 189.44, 259.71, 310.93
5855267, 1.18, 160.10, 189.56, 260.43, 311.77
5871268, 1.18, 160.10, 189.56, 261.14, 312.61
5887267, 1.18, 160.10, 189.56, 261.85, 313.45
5903268, 1.18, 160.10, 189.56, 262.56, 314.30
5919267, 1.18, 160.10, 189.56, 263.27, 315.14
5935267, 1.18, 160.10, 189.56, 263.98, 315.98
5951267, 1.18, 160.10, 189.56, 264.69, 316.83
5967267, 1.18, 160.10, 189.56, 265.41, 317.67
5983268, 1.18, 160.00, 189.44, 266.12, 318.51
5999267, 1.18, 160.20, 189.68, 266.83, 319.35
6015267, 1.18, 160.10, 189.56, 267.54, 320.20
6031268, 1.18, 160.10, 189.56, 268.25, 321.04
6047267, 1.18, 160.10, 189.56, 268.96, 321.88
6063267, 1.18, 160.10, 189.56, 269.68, 322.72
6079267, 1.18, 160.10, 189.56, 270.39, 323.57
6095268, 1.18, 160.00, 189.44, 271.10, 324.41
6111267, 1.18, 160.00, 189.44, 271.81, 325.25
6127267, 1.18, 160.00, 189.44, 272.52, 326.09
6143267, 1.18, 160.10, 189.56, 273.23, 326.94
6159267, 1.18, 160.20, 189.68, 273.94, 327.78
6175268, 1.18, 160.10, 189.56, 274.66, 328.62
6191267, 1.18, 160.20, 189.68, 275.37, 329.46
6207267, 1.18, 160.10, 189.56, 276.08, 330.31
6223267, 1.18, 160.10, 189.56, 276.79, 331.15
6239267, 1.18, 160.10, 189.56, 277.50, 331.99
6255267, 1.18, 160.10, 189.56, 278.21, 332.83
6271267, 1.18, 160.10, 189.56, 278.93, 333.68
6287267, 1.18, 160.20, 189.68, 279.64, 334.52
6303268, 1.18, 160.20, 189.68, 280.35, 335.36
6319268, 1.18, 160.00, 189.44, 281.06, 336.20
6335267, 1.18, 160.10, 188.92, 281.77, 337.04
6351267, 1.18, 160.20, 189.68, 282.48, 337.89
6367267, 1.18, 160.10, 189.56, 283.20, 338.73
6383268, 1.18, 160.10, 189.56, 283.91, 339.57
6399267, 1.18, 160.10, 189.56, 284.62, 340.41
6415267, 1.18, 160.10, 189.56, 285.33, 341.25
6431267, 1.18, 160.10, 189.56, 286.04, 342.10
6447267, 1.18, 160.10, 189.56, 286.75, 342.94
6463267, 1.18, 160.10, 189.56, 287.46, 343.78
6479267, 1.18, 160.10, 189.56, 288.18, 344.62
6495267, 1.18, 160.10, 189.56, 288.89, 345.46
6511267, 1.18, 160.10, 188.92, 289.60, 346.30
6527267, 1.18, 160.10, 189.56, 290.31, 347.15
6543267, 1.18, 160.10, 188.92, 291.02, 347.99
6559267, 1.18, 160.10, 189.56, 291.73, 348.83
6575267, 1.18, 160.10, 188.92, 292.45, 349.67
6591267, 1.18, 160.10, 188.92, 293.16, 350.51
6607267, 1.18, 160.10, 188.92, 293.87, 351.35
6623268, 1.18, 160.10, 189.56, 294.58, 352.19
6639267, 1.18, 160.10, 188.92, 295.29, 353.03
6655268, 1.18, 160.10, 188.92, 296.00, 353.87
6671267, 1.18, 160.10, 188.92, 296.71, 354.71
6687267, 1.18, 160.10, 188.92, 297.43, 355.55
6703267, 1.18, 160.10, 188.92, 298.14, 356.39
6719268, 1.18, 160.10, 188.92, 298.85, 357.23
6735267, 1.18, 160.00, 188.80, 299.56, 358.08
6751268, 1.18, 160.10, 188.92, 300.27, 358.92
6767267, 1.18, 160.00, 188.80, 300.98, 359.75
6783268, 1.18, 160.10, 189.56, 301.69, 360.59
6799267, 1.18, 160.00, 188.80, 302.41, 361.44
6815267, 1.18, 160.10, 188.92, 303.12, 362.28
6831267, 1.18, 160.10, 188.92, 303.83, 363.12
6847268, 1.18, 160.00, 188.80, 304.54, 363.96
6863267, 1.18, 160.10, 188.92, 305.25, 364.80
6879267, 1.18, 160.10, 188.92, 305.96, 365.64
6895268, 1.18, 160.10, 188.92, 306.67, 366.48
6911267, 1.18, 160.00, 188.80, 307.39, 367.31
6927267, 1.18, 160.00, 188.80, 308.10, 368.15
6943267, 1.18, 160.10, 188.92, 308.81, 368.99
6959267, 1.18, 160.00, 188.80, 309.52, 369.83
6975267, 1.18, 160.10, 188.92, 310.23, 370.67
6991267, 1.18, 160.00, 188.80, 310.94, 371.51
7007267, 1.18, 160.10, 188.92, 311.65, 372.35
7023267, 1.18, 160.20, 189.04, 312.37, 373.19
7039268, 1.18, 160.10, 188.92, 313.08, 374.03
7055267, 1.18, 160.20, 189.04, 313.79, 374.87
7071267, 1.18, 160.10, 188.92, 314.50, 375.71
7087267, 1.18, 160.10, 188.92, 315.21, 376.55
7103267, 1.18, 160.10, 188.28, 315.92, 377.39
7119268, 1.18, 160.10, 188.92, 316.64, 378.23
7135267, 1.18, 160.10, 188.92, 317.35, 379.07
7151268, 1.18, 160.20, 189.04, 318.06, 379.91
7167267, 1.18, 160.10, 188.92, 318.77, 380.75
7183268, 1.18, 160.10, 188.92, 319.48, 381.59
7199267, 1.18, 160.20, 189.04, 320.19, 382.43
7215267, 1.18, 160.10, 188.92, 320.91, 383.27
7231267, 1.18, 160.20, 189.04, 321.62, 384.11
7247267, 1.18, 160.10, 188.92, 322.33, 384.95
7263267, 1.18, 160.10, 188.28, 323.04, 385.79
7279268, 1.18, 160.00, 188.80, 323.75, 386.62
7295267, 1.18, 160.10, 188.92, 324.46, 387.46
7311267, 1.18, 160.10, 188.28, 325.17, 388.30
7327267, 1.18, 160.10, 188.28, 325.89, 389.14
7343268, 1.18, 160.10, 188.28, 326.60, 389.98
7359268, 1.18, 160.00, 188.80, 327.31, 390.82
7375267, 1.18, 160.10, 188.92, 328.02, 391.66
7391268, 1.18, 160.10, 188.28, 328.73, 392.50
7407267, 1.18, 160.10, 188.28, 329.44, 393.33
7423267, 1.18, 160.10, 188.92, 330.16, 394.17
7439268, 1.18, 160.00, 188.16, 330.87, 395.01
7455267, 1.18, 160.10, 188.28, 331.58, 395.85
7471267, 1.18, 160.00, 188.16, 332.29, 396.69
7487268, 1.18, 160.00, 188.80, 333.00, 397.52
7503267, 1.18, 160.10, 188.28, 333.71, 398.36
7519267, 1.18, 160.10, 188.28, 334.43, 399.20
7535267, 1.18, 160.20, 188.40, 335.14, 400.04
7551267, 1.18, 160.10, 188.28, 335.85, 400.88
7567267, 1.18, 160.00, 188.80, 336.56, 401.71
7583267, 1.18, 160.00, 188.16, 337.27, 402.55
7599267, 1.18, 160.20, 188.40, 337.98, 403.39
7615268, 1.18, 160.00, 188.16, 338.69, 404.23
7631267, 1.18, 160.10, 188.28, 339.41, 405.06
7647267, 1.18, 160.00, 188.80, 340.12, 405.90
7663267, 1.18, 160.10, 188.28, 340.83, 406.74
7679268, 1.18, 160.10, 188.28, 341.54, 407.57
7695267, 1.18, 160.10, 188.28, 342.25, 408.41
7711267, 1.18, 160.20, 188.40, 342.96, 409.25
7727267, 1.18, 160.10, 188.28, 343.68, 410.08
7743267, 1.18, 160.10, 188.28, 344.39, 410.92
7759267, 1.18, 160.10, 188.28, 345.10, 411.76
7775267, 1.18, 160.10, 188.28, 345.81, 412.59
7791267, 1.18, 160.10, 188.28, 346.52, 413.43
7807267, 1.18, 160.10, 188.28, 347.23, 414.27
7823267, 1.18, 160.10, 188.28, 347.94, 415.10
7839267, 1.18, 160.00, 188.16, 348.66, 415.94
7855268, 1.18, 160.10, 188.28, 349.37, 416.78
7871268, 1.18, 160.10, 188.28, 350.08, 417.61
7887268, 1.18, 160.20, 188.40, 350.79, 418.45
7903267, 1.18, 160.20, 188.40, 351.50, 419.29
7919267, 1.17, 160.20, 187.76, 352.21, 420.12
7935268, 1.18, 160.10, 188.28, 352.92, 420.96
7951267, 1.18, 160.10, 188.28, 353.64, 421.80
7967267, 1.17, 160.10, 187.64, 354.35, 422.63
7983267, 1.18, 160.00, 188.16, 355.06, 423.47
7999267, 1.18, 160.00, 188.16, 355.77, 424.31
8015268, 1.18, 160.10, 188.28, 356.48, 425.14
8031267, 1.17, 160.10, 187.64, 357.19, 425.98
8047267, 1.18, 160.10, 188.28, 357.91, 426.81
8063267, 1.18, 160.10, 188.28, 358.62, 427.65
8079267, 1.18, 160.20, 188.40, 359.33, 428.49
8095267, 1.18, 160.10, 188.28, 360.04, 429.32
8111267, 1.17, 160.10, 187.64, 360.75, 430.16
8127267, 1.17, 160.10, 187.64, 361.46, 430.99
8143267, 1.18, 160.10, 188.28, 362.17, 431.83
8159267, 1.17, 160.10, 187.64, 362.89, 432.66
8175267, 1.17, 160.10, 187.64, 363.60, 433.50
8191268, 1.18, 160.10, 188.28, 364.31, 434.33
8207267, 1.17, 160.00, 187.52, 365.02, 435.17
8223267, 1.17, 160.10, 187.64, 365.73, 436.00
8239267, 1.18, 160.10, 188.28, 366.44, 436.84
8255268, 1.17, 160.10, 187.64, 367.15, 437.67
8271267, 1.17, 160.10, 187.64, 367.87, 438.51
8287268, 1.17, 160.10, 187.64, 368.58, 439.34
8303267, 1.17, 160.10, 187.64, 369.29, 440.17
8319267, 1.17, 160.10, 187.64, 370.00, 441.01
8335267, 1.17, 160.00, 187.52, 370.71, 441.84
8351267, 1.17, 160.10, 187.64, 371.42, 442.68
8367267, 1.17, 160.10, 187.64, 372.14, 443.51
8383267, 1.17, 160.10, 187.64, 372.85, 444.35
8399267, 1.17, 160.10, 187.64, 373.56, 445.18
8415268, 1.17, 160.10, 187.64, 374.27, 446.01
8431267, 1.17, 160.00, 187.52, 374.98, 446.85
8447267, 1.17, 160.00, 187.52, 375.69, 447.68
8463267, 1.17, 160.10, 187.64, 376.40, 448.52
8479267, 1.17, 160.10, 187.64, 377.12, 449.35
8495267, 1.17, 160.10, 187.64, 377.83, 450.18
8511267, 1.17, 160.10, 187.64, 378.54, 451.02
8527268, 1.17, 160.10, 187.64, 379.25, 451.85
8543268, 1.17, 160.10, 187.64, 379.96, 452.68
8559267, 1.17, 160.00, 187.52, 380.67, 453.52
8575267, 1.17, 160.10, 187.64, 381.38, 454.35
8591267, 1.17, 160.10, 187.64, 382.10, 455.19
8607267, 1.17, 160.20, 187.75, 382.81, 456.02
8623267, 1.17, 160.00, 187.52, 383.52, 456.85
8639267, 1.17, 160.00, 187.52, 384.23, 457.69
8655268, 1.17, 160.10, 187.00, 384.94, 458.52
8671267, 1.17, 160.10, 187.64, 385.65, 459.35
8687267, 1.17, 160.10, 187.00, 386.36, 460.19
8703267, 1.17, 160.10, 187.64, 387.08, 461.02
8719268, 1.17, 160.00, 187.52, 387.79, 461.85
8735267, 1.17, 160.10, 187.64, 388.50, 462.69
8751267, 1.17, 160.00, 187.52, 389.21, 463.52
8767268, 1.17, 160.10, 187.00, 389.92, 464.35
8783267, 1.17, 160.10, 187.00, 390.63, 465.18
8799268, 1.17, 160.10, 187.64, 391.34, 466.02
8815267, 1.17, 160.10, 187.00, 392.06, 466.85
8831267, 1.17, 160.10, 187.64, 392.77, 467.68
8847268, 1.17, 160.10, 187.64, 393.48, 468.51
8863267, 1.17, 160.10, 187.00, 394.19, 469.35
8879267, 1.17, 160.10, 187.64, 394.90, 470.18
8895267, 1.17, 160.10, 187.00, 395.61, 471.01
8911267, 1.17, 160.10, 187.64, 396.32, 471.84
8927267, 1.17, 160.10, 187.00, 397.04, 472.67
8943267, 1.17, 160.10, 187.00, 397.75, 473.51
8959267, 1.17, 160.10, 187.00, 398.46, 474.34
8975268, 1.17, 160.10, 187.00, 399.17, 475.17
8991268, 1.17, 160.00, 187.52, 399.88, 476.00
9007267, 1.17, 160.00, 186.88, 400.59, 476.83
9023267, 1.17, 160.10, 187.00, 401.31, 477.66
9039267, 1.17, 160.10, 187.00, 402.02, 478.49
9055268, 1.17, 160.10, 187.00, 402.73, 479.33
9071267, 1.17, 160.10, 187.64, 403.44, 480.16
9087267, 1.17, 160.10, 187.00, 404.15, 480.99
9103268, 1.17, 160.10, 187.00, 404.86, 481.82
9119268, 1.17, 160.10, 187.00, 405.58, 482.65
9135267, 1.17, 160.10, 187.00, 406.29, 483.48
9151267, 1.17, 160.00, 186.88, 407.00, 484.31
9167267, 1.17, 160.10, 187.00, 407.71, 485.14
9183267, 1.17, 160.10, 187.00, 408.42, 485.98
9199268, 1.17, 160.10, 187.00, 409.13, 486.81
9215267, 1.17, 160.10, 187.00, 409.84, 487.64
9231267, 1.17, 160.10, 187.00, 410.56, 488.47
9247267, 1.17, 160.10, 187.00, 411.27, 489.30
9263268, 1.17, 160.10, 187.00, 411.98, 490.13
9279267, 1.17, 160.20, 187.12, 412.69, 490.96
9295267, 1.17, 160.10, 187.00, 413.40, 491.79
9311267, 1.17, 160.00, 186.88, 414.11, 492.62
9327267, 1.17, 160.20, 187.12, 414.83, 493.46
9343267, 1.17, 160.10, 187.00, 415.54, 494.29
9359267, 1.17, 160.00, 186.88, 416.25, 495.12
9375267, 1.17, 160.10, 187.00, 416.96, 495.95
9391267, 1.17, 160.10, 187.00, 417.67, 496.78
9407268, 1.17, 160.00, 186.88, 418.38, 497.61
9423267, 1.17, 160.10, 187.00, 419.09, 498.44
9439268, 1.17, 160.10, 187.00, 419.81, 499.27
9455267, 1.17, 160.10, 187.00, 420.52, 500.10
9471268, 1.17, 160.10, 187.00, 421.23, 500.93
9487267, 1.17, 160.10, 187.00, 421.94, 501.76
9503268, 1.16, 160.00, 186.24, 422.65, 502.59
9519267, 1.17, 160.10, 187.00, 423.36, 503.43
9535267, 1.17, 160.10, 187.00, 424.08, 504.26
9551268, 1.17, 160.00, 186.88, 424.79, 505.09
9567267, 1.17, 160.00, 186.88, 425.50, 505.92
9583267, 1.16, 160.10, 186.36, 426.21, 506.75
9599267, 1.17, 160.00, 186.88, 426.92, 507.58
9615267, 1.16, 160.10, 186.36, 427.63, 508.41
9631267, 1.17, 160.10, 187.00, 428.34, 509.24
9647267, 1.17, 160.00, 186.88, 429.06, 510.07
9663267, 1.16, 160.10, 186.36, 429.77, 510.90
9679268, 1.17, 160.10, 187.00, 430.48, 511.73
9695268, 1.17, 160.10, 187.00, 431.19, 512.56
9711267, 1.17, 160.10, 187.00, 431.90, 513.39
9727267, 1.17, 160.10, 187.00, 432.61, 514.22
9743268, 1.16, 160.10, 186.36, 433.32, 515.05
9759267, 1.16, 160.00, 186.24, 434.04, 515.88
9775268, 1.16, 160.10, 186.36, 434.75, 516.71
9791267, 1.16, 160.10, 186.36, 435.46, 517.54
9807267, 1.17, 160.00, 186.88, 436.17, 518.36
9823267, 1.17, 160.10, 187.00, 436.88, 519.19
9839267, 1.16, 160.10, 186.36, 437.59, 520.02
9855267, 1.16, 160.10, 186.36, 438.30, 520.85
9871267, 1.16, 160.00, 186.24, 439.01, 521.68
9887268, 1.16, 160.10, 186.36, 439.73, 522.51
9903268, 1.16, 160.00, 186.24, 440.44, 523.34
9919267, 1.16, 160.00, 186.24, 441.15, 524.16
9935267, 1.16, 160.00, 186.24, 441.86, 524.99
9951267, 1.16, 160.10, 186.36, 442.57, 525.82
9967267, 1.16, 160.00, 186.24, 443.28, 526.65
9983267, 1.16, 160.10, 186.36, 443.99, 527.48
9999267, 1.16, 160.10, 186.36, 444.70, 528.30
10015267, 1.16, 160.10, 186.36, 445.42, 529.13
10031267, 1.16, 160.10, 186.36, 446.13, 529.96
10047267, 1.16, 160.00, 186.24, 446.84, 530.79
10063268, 1.16, 159.90, 186.12, 447.55, 531.62
10079268, 1.16, 160.10, 186.36, 448.26, 532.44
10095267, 1.16, 160.10, 186.36, 448.97, 533.27
10111268, 1.16, 160.10, 186.36, 449.68, 534.10
10127267, 1.16, 160.10, 186.36, 450.40, 534.93
10143267, 1.16, 160.00, 186.24, 451.11, 535.75
10159268, 1.16, 160.00, 186.24, 451.82, 536.58
10175268, 1.16, 160.00, 186.24, 452.53, 537.41
10191267, 1.16, 160.10, 186.36, 453.24, 538.24
10207267, 1.16, 160.10, 186.36, 453.95, 539.07
10223267, 1.16, 160.10, 186.36, 454.66, 539.89
10239267, 1.16, 160.10, 186.36, 455.37, 540.72
10255267, 1.16, 160.00, 186.24, 456.09, 541.55
10271267, 1.16, 160.00, 186.24, 456.80, 542.38
10287267, 1.16, 160.10, 186.36, 457.51, 543.21
10303268, 1.16, 160.00, 185.60, 458.22, 544.03
10319267, 1.16, 160.00, 186.24, 458.93, 544.86
10335267, 1.16, 160.00, 185.60, 459.64, 545.69
10351267, 1.16, 160.10, 185.72, 460.35, 546.51
10367267, 1.16, 160.00, 185.60, 461.07, 547.34
10383267, 1.16, 160.00, 186.24, 461.78, 548.17
10399267, 1.16, 160.00, 186.24, 462.49, 548.99
10415267, 1.16, 160.10, 186.36, 463.20, 549.82
10431267, 1.16, 160.10, 186.36, 463.91, 550.65
10447267, 1.16, 160.10, 186.36, 464.62, 551.47
10463267, 1.16, 160.10, 185.72, 465.33, 552.30
10479267, 1.16, 160.10, 185.72, 466.04, 553.13
10495267, 1.16, 160.10, 185.72, 466.76, 553.95
10511267, 1.16, 160.00, 185.60, 467.47, 554.78
10527267, 1.16, 160.10, 185.72, 468.18, 555.60
10543267, 1.16, 160.00, 185.60, 468.89, 556.43
10559267, 1.16, 160.00, 185.60, 469.60, 557.26
10575267, 1.16, 160.10, 186.36, 470.31, 558.08
10591267, 1.16, 160.10, 185.72, 471.02, 558.91
10607267, 1.16, 160.10, 185.72, 471.74, 559.73
10623267, 1.16, 160.10, 185.72, 472.45, 560.56
10639267, 1.16, 160.10, 185.72, 473.16, 561.38
10655267, 1.16, 160.00, 185.60, 473.87, 562.21
10671267, 1.16, 160.10, 185.72, 474.58, 563.03
10687267, 1.16, 160.10, 185.72, 475.29, 563.86
10703268, 1.16, 160.10, 185.72, 476.00, 564.68
10719267, 1.16, 160.10, 185.72, 476.72, 565.51
10735268, 1.16, 160.00, 185.60, 477.43, 566.33
10751267, 1.16, 160.00, 185.60, 478.14, 567.16
10767267, 1.16, 160.10, 185.72, 478.85, 567.99
10783267, 1.16, 160.10, 185.72, 479.56, 568.81
10799267, 1.16, 160.10, 185.08, 480.27, 569.64
10815268, 1.16, 160.10, 185.72, 480.98, 570.46
10831267, 1.16, 160.10, 185.72, 481.70, 571.29
10847267, 1.16, 160.10, 185.72, 482.41, 572.11
10863267, 1.16, 160.10, 185.08, 483.12, 572.93
10879267, 1.16, 160.10, 185.72, 483.83, 573.76
10895267, 1.16, 160.10, 185.08, 484.54, 574.58
10911268, 1.16, 160.10, 185.08, 485.25, 575.41
10927267, 1.16, 160.00, 185.60, 485.97, 576.23
10943268, 1.16, 160.00, 184.96, 486.68, 577.05
10959268, 1.16, 160.10, 185.08, 487.39, 577.88
10975267, 1.16, 160.10, 185.08, 488.10, 578.70
10991268, 1.16, 160.10, 185.08, 488.81, 579.52
11007267, 1.16, 160.00, 185.60, 489.52, 580.35
11023267, 1.16, 160.00, 184.96, 490.23, 581.17
11039267, 1.16, 160.00, 184.96, 490.95, 581.99
11055267, 1.16, 160.10, 185.08, 491.66, 582.81
11071267, 1.16, 160.10, 185.08, 492.37, 583.64
11087267, 1.16, 160.10, 185.08, 493.08, 584.46
11103267, 1.16, 160.00, 184.96, 493.79, 585.28
11119267, 1.16, 160.10, 185.08, 494.50, 586.10
11135268, 1.16, 160.00, 184.96, 495.21, 586.93
11151268, 1.16, 160.10, 185.08, 495.92, 587.75
11167267, 1.16, 160.00, 184.96, 496.64, 588.57
11183267, 1.16, 160.10, 185.08, 497.35, 589.39
11199267, 1.16, 160.10, 185.08, 498.06, 590.21
11215267, 1.15, 160.10, 184.44, 498.77, 591.04
11231267, 1.16, 160.10, 185.08, 499.48, 591.86
11247268, 1.16, 160.00, 184.96, 500.19, 592.68
11263267, 1.16, 160.00, 184.96, 500.90, 593.50
11279267, 1.15, 160.00, 184.32, 501.62, 594.32
11295268, 1.16, 160.10, 185.08, 502.33, 595.14
11311267, 1.15, 160.00, 184.32, 503.04, 595.96
11327268, 1.15, 160.10, 184.44, 503.75, 596.78
11343267, 1.16, 160.10, 185.08, 504.46, 597.60
11359267, 1.15, 160.10, 184.44, 505.17, 598.42
11375267, 1.15, 160.10, 184.44, 505.88, 599.24
11391267, 1.15, 160.10, 184.44, 506.60, 600.06
11407268, 1.15, 160.10, 184.44, 507.31, 600.88
11423267, 1.15, 160.10, 184.44, 508.02, 601.70
11439268, 1.15, 160.10, 184.44, 508.73, 602.52
11455267, 1.15, 160.10, 184.44, 509.44, 603.34
11471267, 1.15, 160.00, 184.32, 510.15, 604.16
11487267, 1.15, 160.00, 184.32, 510.86, 604.98
11503268, 1.15, 160.10, 184.44, 511.58, 605.80
11519268, 1.15, 160.00, 184.32, 512.29, 606.62
11535267, 1.15, 160.10, 184.44, 513.00, 607.44
11551267, 1.15, 160.20, 184.55, 513.71, 608.26
11567267, 1.15, 160.10, 183.79, 514.42, 609.08
11583267, 1.15, 160.00, 184.32, 515.13, 609.89
11599268, 1.15, 160.00, 183.68, 515.84, 610.71
11615267, 1.15, 160.10, 183.80, 516.56, 611.53
11631267, 1.15, 160.10, 183.80, 517.27, 612.35
11647267, 1.15, 160.10, 183.80, 517.98, 613.16
11663267, 1.15, 160.20, 184.55, 518.69, 613.98
11679267, 1.15, 160.00, 184.32, 519.40, 614.80
11695267, 1.15, 160.10, 183.80, 520.11, 615.62
11711267, 1.15, 160.10, 183.79, 520.82, 616.43
11727268, 1.15, 160.00, 183.68, 521.54, 617.25
11743267, 1.15, 160.10, 183.80, 522.25, 618.06
11759268, 1.15, 160.10, 183.79, 522.96, 618.88
11775267, 1.15, 160.10, 183.80, 523.67, 619.70
11791268, 1.15, 160.00, 183.68, 524.38, 620.51
11807267, 1.15, 160.00, 183.68, 525.09, 621.33
11823267, 1.15, 160.10, 183.79, 525.80, 622.14
11839267, 1.14, 160.10, 183.15, 526.52, 622.96
11855267, 1.15, 160.00, 183.68, 527.23, 623.77
11871267, 1.14, 160.10, 183.16, 527.94, 624.59
11887267, 1.14, 160.10, 183.16, 528.65, 625.40
11903267, 1.14, 160.10, 183.16, 529.36, 626.22
11919267, 1.14, 160.00, 183.04, 530.07, 627.03
11935267, 1.14, 160.00, 183.04, 530.78, 627.84
11951267, 1.14, 160.10, 183.16, 531.49, 628.66
11967267, 1.14, 160.10, 183.15, 532.21, 629.47
11983267, 1.14, 160.10, 183.15, 532.92, 630.29
11999267, 1.14, 160.10, 183.15, 533.63, 631.10
12015267, 1.14, 160.10, 183.15, 534.34, 631.91
12031267, 1.14, 160.00, 182.40, 535.05, 632.73
12047267, 1.14, 160.10, 183.15, 535.76, 633.54
12063268, 1.14, 160.10, 183.16, 536.47, 634.35
12079267, 1.14, 160.10, 182.51, 537.18, 635.16
12095267, 1.14, 160.00, 182.40, 537.90, 635.98
12111267, 1.14, 160.10, 183.16, 538.61, 636.79
12127268, 1.14, 160.10, 182.52, 539.32, 637.60
12143267, 1.14, 160.10, 182.52, 540.03, 638.41
12159268, 1.14, 160.10, 182.52, 540.74, 639.22
12175268, 1.14, 160.00, 182.40, 541.45, 640.03
12191267, 1.14, 160.10, 182.52, 542.17, 640.84
12207267, 1.14, 160.10, 182.52, 542.88, 641.65
12223268, 1.14, 160.20, 182.63, 543.59, 642.46
12239267, 1.14, 160.10, 181.88, 544.30, 643.27
12255267, 1.14, 160.10, 182.52, 545.01, 644.08
12271267, 1.14, 160.10, 181.88, 545.72, 644.89
12287267, 1.14, 160.10, 182.51, 546.43, 645.70
12303268, 1.14, 160.10, 181.88, 547.15, 646.51
12319268, 1.14, 160.20, 181.99, 547.86, 647.32
12335268, 1.14, 160.10, 181.87, 548.57, 648.13
12351267, 1.14, 160.10, 181.88, 549.28, 648.94
12367267, 1.14, 160.10, 181.88, 549.99, 649.75
12383267, 1.14, 160.10, 181.88, 550.70, 650.55
12399267, 1.14, 160.10, 181.88, 551.41, 651.36
12415268, 1.14, 160.10, 181.88, 552.13, 652.17
12431267, 1.14, 160.00, 181.76, 552.84, 652.98
12447267, 1.13, 160.00, 181.12, 553.55, 653.78
12463267, 1.13, 160.00, 181.12, 554.26, 654.59
12479267, 1.13, 160.10, 181.23, 554.97, 655.40
12495267, 1.13, 160.10, 181.24, 555.68, 656.20
12511268, 1.13, 160.10, 181.23, 556.40, 657.01
12527267, 1.13, 160.10, 181.23, 557.11, 657.81
12543267, 1.13, 160.10, 181.23, 557.82, 658.62
12559268, 1.13, 160.10, 181.23, 558.53, 659.42
12575267, 1.13, 160.10, 180.59, 559.24, 660.23
12591267, 1.13, 160.10, 181.23, 559.95, 661.03
12607267, 1.13, 160.10, 181.23, 560.67, 661.84
12623267, 1.13, 160.10, 181.23, 561.38, 662.64
12639267, 1.13, 160.10, 180.59, 562.09, 663.44
12655267, 1.13, 160.10, 180.59, 562.80, 664.25
12671267, 1.13, 160.20, 180.71, 563.51, 665.05
12687267, 1.13, 160.00, 180.48, 564.22, 665.85
12703267, 1.13, 160.10, 180.59, 564.93, 666.65
12719267, 1.13, 160.10, 180.59, 565.65, 667.46
12735267, 1.13, 160.20, 180.71, 566.36, 668.26
12751267, 1.12, 160.10, 179.95, 567.07, 669.06
12767268, 1.13, 160.10, 180.59, 567.78, 669.86
12783267, 1.12, 160.00, 179.84, 568.49, 670.66
12799267, 1.12, 160.10, 179.95, 569.20, 671.46
12815267, 1.12, 160.10, 179.95, 569.91, 672.26
12831267, 1.12, 160.10, 179.95, 570.63, 673.06
12847268, 1.12, 160.00, 179.84, 571.34, 673.86
12863267, 1.12, 160.10, 179.95, 572.05, 674.66
12879267, 1.12, 160.10, 179.95, 572.76, 675.46
12895267, 1.12, 160.10, 179.95, 573.47, 676.26
12911268, 1.12, 160.00, 179.84, 574.18, 677.06
12927267, 1.12, 160.10, 179.31, 574.89, 677.86
12943267, 1.12, 160.00, 179.20, 575.61, 678.65
12959267, 1.12, 160.10, 179.31, 576.32, 679.45
12975267, 1.12, 160.10, 179.31, 577.03, 680.25
12991267, 1.12, 160.10, 179.31, 577.74, 681.04
13007267, 1.12, 160.10, 179.31, 578.45, 681.84
13023267, 1.12, 160.10, 179.31, 579.16, 682.64
13039267, 1.12, 160.00, 178.56, 579.87, 683.43
13055267, 1.12, 160.00, 179.20, 580.58, 684.23
13071267, 1.12, 160.10, 178.67, 581.30, 685.02
13087267, 1.12, 160.00, 178.56, 582.01, 685.82
13103267, 1.12, 160.10, 178.67, 582.72, 686.61
13119267, 1.12, 160.10, 178.67, 583.43, 687.41
13135267, 1.12, 160.10, 178.67, 584.14, 688.20
13151267, 1.12, 160.10, 178.67, 584.85, 688.99
13167267, 1.11, 160.10, 178.03, 585.56, 689.79
13183267, 1.11, 160.10, 178.03, 586.28, 690.58
13199267, 1.11, 160.00, 177.92, 586.99, 691.37
13215267, 1.11, 160.00, 177.92, 587.70, 692.16
13231267, 1.11, 160.10, 178.03, 588.41, 692.95
13247267, 1.11, 160.10, 177.39, 589.12, 693.75
13263267, 1.11, 160.10, 177.39, 589.83, 694.54
13279267, 1.11, 160.10, 178.03, 590.54, 695.33
13295267, 1.11, 160.00, 177.92, 591.26, 696.12
13311267, 1.11, 160.10, 177.39, 591.97, 696.91
13327267, 1.11, 160.10, 177.39, 592.68, 697.69
13343268, 1.11, 159.90, 177.17, 593.39, 698.48
13359267, 1.11, 160.10, 177.39, 594.10, 699.27
13375267, 1.11, 160.10, 177.39, 594.81, 700.06
13391267, 1.10, 160.10, 176.75, 595.52, 700.85
13407267, 1.11, 160.00, 177.28, 596.24, 701.63
13423267, 1.10, 160.10, 176.75, 596.95, 702.42
13439267, 1.10, 160.10, 176.75, 597.66, 703.21
13455267, 1.10, 160.00, 176.64, 598.37, 703.99
13471267, 1.10, 160.10, 176.75, 599.08, 704.78
13487267, 1.10, 160.00, 176.64, 599.79, 705.56
13503268, 1.10, 160.00, 176.64, 600.50, 706.35
13519267, 1.10, 160.00, 176.64, 601.21, 707.13
13535267, 1.10, 160.00, 176.00, 601.93, 707.91
13551267, 1.10, 160.10, 176.11, 602.64, 708.70
13567267, 1.10, 160.10, 176.11, 603.35, 709.48
13583267, 1.10, 160.00, 176.00, 604.06, 710.26
13599267, 1.10, 160.10, 175.47, 604.77, 711.04
13615267, 1.10, 160.10, 176.11, 605.48, 711.83
13631267, 1.10, 160.10, 175.47, 606.19, 712.61
13647267, 1.10, 160.00, 176.00, 606.91, 713.39
13663267, 1.10, 160.10, 175.47, 607.62, 714.17
13679267, 1.10, 160.10, 175.47, 608.33, 714.95
13695267, 1.10, 160.10, 175.47, 609.04, 715.73
13711267, 1.10, 160.10, 175.47, 609.75, 716.51
13727267, 1.09, 160.00, 174.72, 610.46, 717.28
13743267, 1.09, 160.10, 174.83, 611.17, 718.06
13759267, 1.09, 160.10, 174.83, 611.89, 718.84
13775268, 1.09, 160.10, 174.83, 612.60, 719.62
13791267, 1.09, 160.10, 174.83, 613.31, 720.39
13807267, 1.09, 160.00, 174.08, 614.02, 721.17
13823267, 1.09, 160.00, 174.08, 614.73, 721.94
13839267, 1.09, 160.10, 174.19, 615.44, 722.72
13855267, 1.09, 160.00, 174.08, 616.15, 723.49
13871267, 1.09, 160.10, 174.19, 616.87, 724.26
13887267, 1.08, 160.10, 173.55, 617.58, 725.04
13903267, 1.08, 160.10, 173.55, 618.29, 725.81
13919268, 1.08, 160.00, 173.44, 619.00, 726.58
13935267, 1.08, 160.10, 173.55, 619.71, 727.35
13951267, 1.08, 160.20, 173.66, 620.42, 728.12
13967268, 1.08, 160.00, 173.44, 621.13, 728.89
13983267, 1.08, 160.00, 172.80, 621.85, 729.66
13999267, 1.08, 160.00, 172.80, 622.56, 730.43
14015267, 1.08, 160.10, 172.91, 623.27, 731.20
14031267, 1.08, 160.10, 172.91, 623.98, 731.96
14047267, 1.08, 160.00, 172.16, 624.69, 732.73
14063268, 1.08, 160.00, 172.16, 625.40, 733.50
14079267, 1.08, 160.00, 172.16, 626.11, 734.26
14095267, 1.08, 160.00, 172.16, 626.83, 735.03
14111267, 1.07, 160.10, 171.63, 627.54, 735.79
14127268, 1.07, 160.10, 171.63, 628.25, 736.55
14143267, 1.07, 160.10, 171.63, 628.96, 737.32
14159267, 1.07, 160.00, 171.52, 629.67, 738.08
14175268, 1.07, 160.10, 170.99, 630.38, 738.84
14191267, 1.07, 160.10, 170.99, 631.09, 739.60
14207267, 1.07, 160.10, 170.99, 631.80, 740.36
14223267, 1.07, 160.00, 170.88, 632.52, 741.12
14239267, 1.06, 160.20, 170.45, 633.23, 741.88
14255267, 1.06, 160.10, 170.35, 633.94, 742.64
14271267, 1.06, 160.10, 170.35, 634.65, 743.39
14287267, 1.06, 160.10, 170.35, 635.36, 744.15
14303267, 1.06, 160.10, 170.35, 636.07, 744.90
14319267, 1.06, 160.10, 169.71, 636.78, 745.66
14335267, 1.06, 160.00, 169.60, 637.50, 746.41
14351267, 1.06, 160.00, 169.60, 638.21, 747.17
14367267, 1.06, 160.10, 169.07, 638.92, 747.92
14383267, 1.06, 160.00, 168.96, 639.63, 748.67
14399267, 1.06, 160.00, 168.96, 640.34, 749.42
14415267, 1.05, 160.00, 168.32, 641.05, 750.17
14431267, 1.05, 160.10, 168.43, 641.76, 750.92
14447267, 1.05, 160.00, 168.32, 642.47, 751.67
14463267, 1.05, 160.10, 167.78, 643.19, 752.41
14479267, 1.05, 160.00, 167.68, 643.90, 753.16
14495267, 1.05, 160.10, 167.78, 644.61, 753.90
14511268, 1.04, 160.10, 167.14, 645.32, 754.65
14527268, 1.04, 160.00, 167.04, 646.03, 755.39
14543267, 1.04, 160.10, 166.51, 646.74, 756.13
14559267, 1.04, 160.10, 166.51, 647.45, 756.87
14575267, 1.04, 160.00, 165.76, 648.16, 757.61
14591267, 1.04, 160.10, 165.86, 648.88, 758.34
14607267, 1.04, 160.10, 165.87, 649.59, 759.08
14623268, 1.03, 160.10, 165.23, 650.30, 759.82
14639267, 1.03, 160.10, 164.58, 651.01, 760.55
14655268, 1.03, 160.00, 164.48, 651.72, 761.28
14671267, 1.02, 160.10, 163.94, 652.43, 762.01
14687268, 1.02, 160.00, 163.84, 653.15, 762.74
14703268, 1.02, 160.10, 163.30, 653.86, 763.47
14719267, 1.02, 160.00, 163.20, 654.57, 764.20
14735268, 1.02, 160.00, 162.56, 655.28, 764.92
14751268, 1.02, 160.10, 162.66, 655.99, 765.64
14767268, 1.01, 160.10, 162.02, 656.70, 766.36
14783268, 1.01, 160.10, 161.38, 657.41, 767.08
14799267, 1.01, 160.00, 161.28, 658.12, 767.80
14815267, 1.00, 160.10, 160.74, 658.84, 768.51
14820266, 1.00, 160.10, 160.10, 659.06, 768.73
