Repository: Moragor/NiMh_Battery_tests

# NiMh_Battery_tests
 A follow up to my alkaline battery tests

File: logged data/Energizer_AAA_ooc_0.2C/LOGGER04.CSV
millis,voltage,current,power,capacity,energy
0, 1.44, 161.20, 232.79, 0.00, 0.00
15163, 1.44, 159.90, 230.25, 0.67, 0.97
31162, 1.44, 159.90, 229.61, 1.38, 1.99
47162, 1.43, 160.00, 229.12, 2.09, 3.01
63162, 1.43, 159.90, 228.34, 2.81, 4.03
79162, 1.42, 159.90, 227.06, 3.52, 5.04
95162, 1.42, 159.90, 227.06, 4.23, 6.05
111163, 1.42, 160.00, 226.56, 4.94, 7.06
127162, 1.42, 159.90, 226.42, 5.65, 8.06
143163, 1.41, 159.80, 225.64, 6.36, 9.07
159162, 1.41, 160.00, 225.28, 7.07, 10.07
175162, 1.41, 160.00, 225.28, 7.78, 11.07
191162, 1.40, 160.00, 224.64, 8.49, 12.07
207162, 1.40, 159.90, 224.50, 9.20, 13.07
223162, 1.40, 160.00, 224.00, 9.91, 14.07
239162, 1.40, 159.90, 223.22, 10.63, 15.06
255162, 1.40, 160.00, 223.36, 11.34, 16.06
271163, 1.40, 160.00, 223.36, 12.05, 17.05
287162, 1.39, 160.00, 222.72, 12.76, 18.04
303163, 1.39, 160.00, 222.72, 13.47, 19.03
319162, 1.39, 160.00, 222.08, 14.18, 20.02
335162, 1.39, 160.00, 222.08, 14.89, 21.01
351162, 1.39, 160.00, 222.08, 15.60, 21.99
367162, 1.38, 160.00, 221.44, 16.31, 22.98
383162, 1.38, 159.90, 221.30, 17.02, 23.96
399162, 1.38, 160.00, 220.80, 17.74, 24.94
415162, 1.38, 159.90, 220.66, 18.45, 25.92
431162, 1.38, 160.00, 220.16, 19.16, 26.90
447162, 1.38, 159.90, 220.02, 19.87, 27.88
463162, 1.38, 159.90, 220.02, 20.58, 28.86
479162, 1.37, 160.00, 219.52, 21.29, 29.83
495162, 1.37, 159.90, 219.38, 22.00, 30.81
511162, 1.37, 160.00, 218.88, 22.71, 31.78
527162, 1.37, 160.00, 218.88, 23.42, 32.76
543163, 1.37, 159.90, 218.74, 24.13, 33.73
559162, 1.36, 159.90, 218.10, 24.85, 34.70
575162, 1.36, 159.90, 218.10, 25.56, 35.67
591162, 1.36, 160.00, 218.24, 26.27, 36.64
607162, 1.36, 160.00, 217.60, 26.98, 37.61
623163, 1.36, 159.90, 217.46, 27.69, 38.58
639162, 1.36, 159.90, 217.46, 28.40, 39.54
655162, 1.36, 160.00, 216.96, 29.11, 40.51
671163, 1.36, 159.90, 216.82, 29.82, 41.47
687162, 1.36, 159.90, 216.82, 30.53, 42.44
703162, 1.35, 159.90, 216.18, 31.24, 43.40
719163, 1.35, 159.90, 216.18, 31.95, 44.36
735163, 1.35, 159.90, 216.18, 32.67, 45.32
751162, 1.35, 159.90, 215.54, 33.38, 46.28
767162, 1.35, 159.90, 215.54, 34.09, 47.24
783162, 1.35, 160.00, 215.68, 34.80, 48.20
799162, 1.35, 160.00, 215.68, 35.51, 49.15
815163, 1.34, 160.00, 215.04, 36.22, 50.11
831163, 1.34, 159.90, 214.90, 36.93, 51.07
847163, 1.34, 159.90, 214.90, 37.64, 52.02
863163, 1.34, 159.90, 214.26, 38.35, 52.98
879162, 1.34, 159.90, 214.27, 39.06, 53.93
895162, 1.34, 160.00, 214.40, 39.77, 54.88
911162, 1.34, 160.00, 213.76, 40.49, 55.83
927162, 1.34, 160.00, 213.76, 41.20, 56.78
943162, 1.34, 159.90, 213.62, 41.91, 57.73
959163, 1.34, 159.90, 213.62, 42.62, 58.68
975162, 1.34, 159.90, 213.62, 43.33, 59.63
991162, 1.33, 159.90, 212.99, 44.04, 60.58
1007162, 1.33, 159.80, 212.85, 44.75, 61.53
1023162, 1.33, 159.90, 212.99, 45.46, 62.47
1039162, 1.33, 159.90, 212.35, 46.17, 63.42
1055162, 1.33, 160.00, 212.48, 46.88, 64.36
1071162, 1.33, 159.90, 212.35, 47.59, 65.31
1087162, 1.33, 159.90, 212.35, 48.30, 66.25
1103162, 1.32, 160.00, 211.84, 49.01, 67.19
1119162, 1.32, 159.90, 211.70, 49.72, 68.13
1135163, 1.32, 159.90, 211.71, 50.44, 69.07
1151163, 1.32, 160.00, 211.84, 51.15, 70.02
1167162, 1.32, 159.90, 211.71, 51.86, 70.96
1183162, 1.32, 159.90, 211.07, 52.57, 71.90
1199162, 1.32, 159.90, 211.07, 53.28, 72.83
1215163, 1.32, 159.90, 211.07, 53.99, 73.77
1231162, 1.32, 159.90, 210.43, 54.70, 74.71
1247162, 1.32, 159.90, 211.07, 55.41, 75.64
1263163, 1.32, 159.90, 210.43, 56.12, 76.58
1279162, 1.32, 159.90, 210.43, 56.83, 77.52
1295162, 1.32, 159.90, 210.43, 57.54, 78.45
1311162, 1.31, 159.90, 209.79, 58.25, 79.39
1327162, 1.31, 159.90, 209.79, 58.96, 80.32
1343162, 1.31, 159.80, 209.66, 59.67, 81.25
1359162, 1.31, 159.90, 209.79, 60.39, 82.18
1375162, 1.31, 159.90, 209.79, 61.10, 83.12
1391162, 1.31, 160.00, 209.92, 61.81, 84.05
1407162, 1.31, 159.90, 209.15, 62.52, 84.98
1423162, 1.31, 160.00, 209.28, 63.23, 85.91
1439162, 1.31, 160.00, 209.28, 63.94, 86.84
1455163, 1.31, 159.90, 209.15, 64.65, 87.77
1471162, 1.31, 160.00, 209.28, 65.36, 88.70
1487162, 1.30, 159.90, 208.51, 66.07, 89.62
1503162, 1.30, 159.90, 208.51, 66.78, 90.55
1519162, 1.30, 159.80, 208.38, 67.49, 91.48
1535163, 1.30, 159.90, 207.87, 68.20, 92.40
1551163, 1.30, 159.90, 207.87, 68.91, 93.33
1567162, 1.30, 160.00, 208.00, 69.63, 94.25
1583162, 1.30, 159.90, 208.51, 70.34, 95.18
1599162, 1.30, 159.90, 207.87, 71.05, 96.10
1615162, 1.30, 159.90, 207.87, 71.76, 97.02
1631162, 1.30, 159.90, 207.87, 72.47, 97.95
1647162, 1.30, 159.90, 207.87, 73.18, 98.87
1663163, 1.30, 159.90, 207.23, 73.89, 99.79
1679162, 1.30, 159.90, 207.23, 74.60, 100.71
1695163, 1.30, 159.90, 207.23, 75.31, 101.63
1711163, 1.30, 159.90, 207.23, 76.02, 102.55
1727162, 1.29, 159.90, 206.59, 76.73, 103.47
1743162, 1.29, 159.90, 206.59, 77.44, 104.39
1759162, 1.29, 159.90, 206.59, 78.15, 105.31
1775163, 1.29, 159.90, 206.59, 78.87, 106.23
1791163, 1.29, 159.90, 206.59, 79.58, 107.15
1807162, 1.29, 159.90, 206.59, 80.29, 108.07
1823162, 1.29, 159.90, 205.95, 81.00, 108.98
1839162, 1.29, 159.90, 206.59, 81.71, 109.90
1855162, 1.29, 159.90, 205.95, 82.42, 110.81
1871162, 1.29, 159.90, 205.95, 83.13, 111.73
1887163, 1.29, 159.90, 205.95, 83.84, 112.64
1903162, 1.28, 159.80, 205.18, 84.55, 113.56
1919162, 1.29, 159.90, 205.95, 85.26, 114.47
1935162, 1.28, 160.00, 205.44, 85.97, 115.39
1951162, 1.28, 159.90, 205.31, 86.68, 116.30
1967162, 1.28, 159.90, 205.31, 87.39, 117.21
1983163, 1.28, 160.00, 205.44, 88.10, 118.13
1999162, 1.28, 160.00, 205.44, 88.82, 119.04
2015163, 1.28, 160.00, 204.80, 89.53, 119.95
2031163, 1.28, 159.90, 204.67, 90.24, 120.86
2047162, 1.28, 159.90, 204.67, 90.95, 121.77
2063162, 1.28, 159.90, 204.67, 91.66, 122.68
2079163, 1.28, 159.90, 204.67, 92.37, 123.59
2095162, 1.28, 159.90, 204.67, 93.08, 124.50
2111162, 1.28, 159.90, 204.03, 93.79, 125.41
2127162, 1.28, 160.00, 204.80, 94.50, 126.32
2143162, 1.28, 159.90, 204.03, 95.21, 127.22
2159162, 1.28, 160.00, 204.16, 95.92, 128.13
2175162, 1.28, 160.00, 204.16, 96.63, 129.04
2191162, 1.28, 159.90, 204.03, 97.35, 129.95
2207162, 1.28, 160.00, 204.16, 98.06, 130.85
2223162, 1.28, 160.00, 204.16, 98.77, 131.76
2239163, 1.27, 159.90, 203.39, 99.48, 132.67
2255162, 1.27, 159.90, 203.39, 100.19, 133.57
2271162, 1.27, 159.80, 203.27, 100.90, 134.47
2287162, 1.27, 159.90, 203.39, 101.61, 135.38
2303162, 1.27, 159.90, 203.39, 102.32, 136.28
2319163, 1.27, 159.90, 203.39, 103.03, 137.19
2335162, 1.27, 160.00, 203.52, 103.74, 138.09
2351163, 1.27, 160.00, 203.52, 104.45, 138.99
2367162, 1.27, 160.00, 203.52, 105.16, 139.90
2383162, 1.27, 160.00, 202.88, 105.87, 140.80
2399162, 1.27, 160.00, 202.88, 106.59, 141.70
2415163, 1.27, 159.90, 202.75, 107.30, 142.60
2431162, 1.27, 160.00, 202.88, 108.01, 143.50
2447162, 1.27, 159.90, 202.75, 108.72, 144.40
2463162, 1.27, 159.90, 202.75, 109.43, 145.30
2479162, 1.26, 160.00, 202.24, 110.14, 146.21
2495162, 1.27, 159.90, 202.75, 110.85, 147.11
2511162, 1.27, 159.90, 202.75, 111.56, 148.00
2527162, 1.26, 159.90, 202.11, 112.27, 148.90
2543163, 1.26, 159.90, 202.11, 112.98, 149.80
2559162, 1.26, 159.90, 202.11, 113.69, 150.70
2575162, 1.26, 160.00, 202.24, 114.41, 151.60
2591162, 1.26, 159.90, 202.11, 115.12, 152.50
2607162, 1.26, 159.90, 202.11, 115.83, 153.39
2623162, 1.26, 159.90, 202.11, 116.54, 154.29
2639162, 1.26, 160.00, 202.24, 117.25, 155.19
2655163, 1.26, 159.90, 201.47, 117.96, 156.09
2671162, 1.26, 159.90, 201.47, 118.67, 156.98
2687162, 1.26, 160.00, 202.24, 119.38, 157.88
2703162, 1.26, 160.00, 201.60, 120.09, 158.78
2719163, 1.26, 159.90, 201.47, 120.80, 159.67
2735163, 1.26, 159.90, 201.47, 121.51, 160.57
2751163, 1.26, 159.90, 201.47, 122.22, 161.46
2767162, 1.26, 160.00, 201.60, 122.93, 162.36
2783162, 1.26, 159.90, 201.47, 123.65, 163.25
2799162, 1.26, 159.90, 200.83, 124.36, 164.15
2815162, 1.26, 159.90, 200.83, 125.07, 165.04
2831162, 1.26, 159.90, 201.47, 125.78, 165.93
2847162, 1.26, 160.00, 200.96, 126.49, 166.83
2863163, 1.26, 159.90, 200.83, 127.20, 167.72
2879163, 1.26, 159.90, 200.83, 127.91, 168.61
2895162, 1.26, 159.90, 200.83, 128.62, 169.50
2911163, 1.26, 159.90, 200.83, 129.33, 170.40
2927162, 1.26, 159.90, 200.83, 130.04, 171.29
2943163, 1.26, 159.90, 200.83, 130.75, 172.18
2959162, 1.25, 159.80, 200.07, 131.46, 173.07
2975162, 1.26, 159.90, 200.83, 132.17, 173.96
2991162, 1.25, 159.90, 200.19, 132.88, 174.85
3007162, 1.25, 159.90, 200.19, 133.59, 175.74
3023162, 1.25, 159.90, 200.19, 134.31, 176.63
3039162, 1.25, 159.90, 200.19, 135.02, 177.52
3055162, 1.25, 159.90, 200.19, 135.73, 178.41
3071163, 1.25, 159.90, 200.19, 136.44, 179.30
3087162, 1.25, 159.90, 200.19, 137.15, 180.19
3103162, 1.25, 160.00, 200.32, 137.86, 181.08
3119162, 1.25, 160.00, 200.32, 138.57, 181.97
3135162, 1.25, 159.90, 200.19, 139.28, 182.86
3151163, 1.25, 160.00, 200.32, 139.99, 183.75
3167162, 1.25, 160.00, 200.32, 140.70, 184.64
3183163, 1.25, 159.90, 200.19, 141.41, 185.53
3199162, 1.25, 160.00, 199.68, 142.12, 186.42
3215162, 1.25, 160.00, 199.68, 142.84, 187.31
3231163, 1.25, 160.00, 199.68, 143.55, 188.19
3247162, 1.25, 159.90, 199.55, 144.26, 189.08
3263162, 1.25, 159.90, 199.55, 144.97, 189.97
3279162, 1.25, 159.90, 199.55, 145.68, 190.85
3295163, 1.25, 160.00, 199.68, 146.39, 191.74
3311163, 1.25, 160.00, 199.68, 147.10, 192.63
3327163, 1.25, 160.00, 199.68, 147.81, 193.52
3343162, 1.24, 159.90, 198.92, 148.52, 194.40
3359162, 1.25, 159.90, 199.55, 149.23, 195.29
3375162, 1.25, 160.00, 199.68, 149.95, 196.17
3391163, 1.25, 159.90, 199.55, 150.66, 197.06
3407163, 1.24, 159.90, 198.92, 151.37, 197.95
3423163, 1.24, 159.90, 198.92, 152.08, 198.83
3439162, 1.24, 159.80, 198.79, 152.79, 199.72
3455162, 1.24, 160.00, 199.04, 153.50, 200.60
3471162, 1.24, 159.90, 198.91, 154.21, 201.49
3487162, 1.24, 159.90, 198.91, 154.92, 202.37
3503163, 1.24, 159.90, 198.92, 155.63, 203.26
3519162, 1.24, 159.90, 198.91, 156.34, 204.14
3535163, 1.24, 160.00, 199.04, 157.05, 205.02
3551162, 1.24, 159.90, 198.91, 157.77, 205.91
3567162, 1.24, 160.00, 199.04, 158.48, 206.79
3583163, 1.24, 160.00, 199.04, 159.19, 207.68
3599162, 1.24, 159.90, 198.91, 159.90, 208.56
3615162, 1.24, 159.90, 198.91, 160.61, 209.44
3631162, 1.24, 159.90, 198.92, 161.32, 210.33
3647162, 1.24, 159.90, 198.91, 162.03, 211.21
3663162, 1.24, 160.00, 199.04, 162.74, 212.10
3679162, 1.24, 159.90, 198.27, 163.45, 212.98
3695162, 1.24, 159.90, 198.28, 164.16, 213.86
3711162, 1.24, 159.90, 198.28, 164.87, 214.74
3727162, 1.24, 159.90, 198.28, 165.59, 215.62
3743162, 1.24, 160.00, 198.40, 166.30, 216.51
3759162, 1.24, 159.90, 198.27, 167.01, 217.39
3775162, 1.24, 159.90, 198.27, 167.72, 218.27
3791162, 1.24, 160.10, 198.52, 168.43, 219.15
3807162, 1.24, 160.00, 198.40, 169.14, 220.03
3823162, 1.24, 159.90, 198.27, 169.85, 220.91
3839162, 1.24, 160.00, 198.40, 170.56, 221.79
3855162, 1.24, 160.00, 198.40, 171.27, 222.68
3871163, 1.24, 160.00, 198.40, 171.98, 223.56
3887162, 1.24, 160.00, 198.40, 172.69, 224.44
3903163, 1.24, 160.10, 198.52, 173.40, 225.32
3919162, 1.24, 160.00, 198.40, 174.12, 226.20
3935162, 1.24, 160.00, 198.40, 174.83, 227.08
3951162, 1.24, 159.80, 198.15, 175.54, 227.96
3967162, 1.24, 159.90, 197.63, 176.25, 228.84
3983162, 1.24, 159.90, 197.63, 176.96, 229.72
3999162, 1.24, 159.90, 198.27, 177.67, 230.60
4015162, 1.24, 159.90, 197.63, 178.38, 231.48
4031163, 1.24, 159.90, 198.27, 179.09, 232.36
4047163, 1.24, 159.90, 197.63, 179.80, 233.24
4063162, 1.24, 160.00, 197.76, 180.51, 234.12
4079162, 1.24, 160.00, 197.76, 181.22, 235.00
4095163, 1.24, 159.90, 197.64, 181.93, 235.88
4111162, 1.24, 159.90, 197.63, 182.65, 236.76
4127163, 1.24, 159.90, 197.63, 183.36, 237.64
4143163, 1.24, 159.90, 197.64, 184.07, 238.51
4159162, 1.24, 159.90, 197.63, 184.78, 239.39
4175162, 1.24, 159.90, 197.63, 185.49, 240.27
4191162, 1.24, 159.90, 197.63, 186.20, 241.15
4207162, 1.24, 159.90, 197.63, 186.91, 242.03
4223162, 1.24, 159.90, 198.27, 187.62, 242.91
4239162, 1.24, 159.90, 197.63, 188.33, 243.78
4255162, 1.24, 160.00, 197.76, 189.04, 244.66
4271162, 1.24, 159.90, 197.64, 189.75, 245.54
4287162, 1.24, 160.00, 197.76, 190.46, 246.42
4303162, 1.24, 159.90, 197.64, 191.17, 247.30
4319162, 1.23, 159.90, 197.00, 191.89, 248.17
4335162, 1.24, 159.90, 197.63, 192.60, 249.05
4351162, 1.24, 159.90, 197.63, 193.31, 249.93
4367162, 1.24, 159.90, 197.64, 194.02, 250.81
4383162, 1.24, 159.90, 197.63, 194.73, 251.68
4399162, 1.23, 159.90, 197.00, 195.44, 252.56
4415162, 1.24, 159.90, 197.63, 196.15, 253.44
4431163, 1.23, 159.90, 197.00, 196.86, 254.31
4447162, 1.23, 159.90, 197.00, 197.57, 255.19
4463163, 1.23, 159.90, 197.00, 198.28, 256.07
4479162, 1.23, 159.90, 197.00, 198.99, 256.94
4495162, 1.23, 159.80, 196.87, 199.70, 257.82
4511162, 1.23, 159.90, 197.00, 200.41, 258.69
4527162, 1.24, 159.90, 197.63, 201.13, 259.57
4543162, 1.23, 159.90, 197.00, 201.84, 260.44
4559162, 1.23, 159.90, 196.99, 202.55, 261.32
4575162, 1.23, 159.90, 196.99, 203.26, 262.19
4591162, 1.23, 159.90, 197.00, 203.97, 263.07
4607162, 1.23, 159.80, 196.87, 204.68, 263.95
4623162, 1.23, 160.00, 197.12, 205.39, 264.82
4639162, 1.23, 159.90, 196.99, 206.10, 265.70
4655162, 1.23, 159.90, 197.00, 206.81, 266.57
4671162, 1.23, 159.90, 197.00, 207.52, 267.45
4687162, 1.23, 159.90, 197.00, 208.23, 268.32
4703162, 1.23, 159.90, 197.00, 208.94, 269.20
4719163, 1.23, 159.90, 197.00, 209.65, 270.07
4735162, 1.23, 159.90, 197.00, 210.36, 270.95
4751163, 1.23, 159.90, 196.99, 211.07, 271.82
4767162, 1.23, 159.90, 197.00, 211.78, 272.70
4782162, 1.23, 159.90, 196.35, 212.45, 273.52
4798162, 1.23, 159.90, 197.00, 213.16, 274.39
4814162, 1.23, 160.00, 196.48, 213.87, 275.27
4830163, 1.23, 159.90, 197.00, 214.58, 276.14
4846162, 1.23, 159.90, 197.00, 215.29, 277.02
4862162, 1.23, 159.90, 196.36, 216.00, 277.89
4878163, 1.23, 159.90, 196.36, 216.72, 278.77
4894162, 1.23, 159.90, 197.00, 217.43, 279.64
4910162, 1.23, 159.90, 196.36, 218.14, 280.52
4926163, 1.23, 160.00, 196.48, 218.85, 281.39
4942162, 1.23, 160.00, 196.48, 219.56, 282.26
4958162, 1.23, 159.90, 196.36, 220.27, 283.14
4974162, 1.23, 159.90, 197.00, 220.98, 284.01
4990163, 1.23, 159.90, 196.99, 221.69, 284.88
5006162, 1.23, 159.90, 196.36, 222.40, 285.76
5022162, 1.23, 160.00, 197.12, 223.11, 286.63
5038163, 1.23, 160.00, 196.48, 223.82, 287.50
5054162, 1.23, 160.00, 196.48, 224.53, 288.38
5070162, 1.23, 159.90, 196.35, 225.24, 289.25
5086162, 1.23, 159.90, 197.00, 225.96, 290.13
5102162, 1.23, 159.90, 196.36, 226.67, 291.00
5118162, 1.23, 160.00, 196.48, 227.38, 291.87
5134162, 1.23, 159.90, 196.36, 228.09, 292.74
5150162, 1.23, 159.90, 196.36, 228.80, 293.62
5166162, 1.23, 159.90, 196.36, 229.51, 294.49
5182162, 1.23, 159.90, 196.36, 230.22, 295.36
5198162, 1.23, 160.00, 196.48, 230.93, 296.24
5214162, 1.23, 160.00, 196.48, 231.64, 297.11
5230162, 1.23, 159.90, 196.36, 232.35, 297.98
5246162, 1.23, 159.90, 196.36, 233.07, 298.86
5262162, 1.23, 160.00, 196.48, 233.78, 299.73
5278162, 1.22, 160.00, 195.84, 234.49, 300.60
5294162, 1.23, 159.90, 196.36, 235.20, 301.47
5310162, 1.23, 160.00, 196.48, 235.91, 302.35
5326163, 1.23, 159.90, 196.36, 236.62, 303.22
5342162, 1.23, 160.00, 196.48, 237.33, 304.09
5358163, 1.23, 159.90, 196.36, 238.04, 304.97
5374162, 1.23, 159.90, 196.36, 238.75, 305.84
5390162, 1.23, 159.90, 196.36, 239.46, 306.71
5406163, 1.23, 159.90, 196.35, 240.17, 307.58
5422163, 1.23, 159.80, 196.23, 240.89, 308.46
5438163, 1.23, 159.90, 196.36, 241.60, 309.33
5454162, 1.23, 159.90, 196.36, 242.31, 310.20
5470162, 1.22, 159.90, 195.72, 243.02, 311.07
5486162, 1.23, 159.90, 196.36, 243.73, 311.95
5502162, 1.23, 160.00, 196.48, 244.44, 312.82
5518162, 1.23, 159.90, 196.36, 245.15, 313.69
5534162, 1.23, 160.00, 196.48, 245.86, 314.56
5550162, 1.22, 159.90, 195.72, 246.57, 315.43
5566162, 1.23, 159.90, 196.36, 247.28, 316.31
5582163, 1.22, 159.90, 195.72, 247.99, 317.18
5598162, 1.23, 159.80, 196.23, 248.70, 318.05
5614163, 1.23, 159.90, 196.36, 249.42, 318.92
5630163, 1.23, 160.00, 196.48, 250.13, 319.79
5646162, 1.23, 160.00, 196.48, 250.84, 320.66
5662163, 1.22, 160.00, 195.84, 251.55, 321.54
5678162, 1.23, 159.90, 196.36, 252.26, 322.41
5694162, 1.22, 160.00, 195.84, 252.97, 323.28
5710163, 1.22, 159.80, 195.59, 253.68, 324.15
5726163, 1.22, 159.90, 195.72, 254.39, 325.02
5742163, 1.23, 159.90, 196.36, 255.10, 325.89
5758162, 1.23, 159.80, 196.23, 255.81, 326.76
5774162, 1.22, 159.90, 195.72, 256.52, 327.63
5790162, 1.22, 159.90, 195.72, 257.23, 328.50
5806162, 1.22, 159.90, 195.72, 257.95, 329.37
5822162, 1.22, 160.00, 195.84, 258.66, 330.24
5838162, 1.22, 159.90, 195.72, 259.37, 331.11
5854162, 1.22, 159.90, 195.72, 260.08, 331.99
5870162, 1.22, 160.00, 195.84, 260.79, 332.86
5886162, 1.22, 159.90, 195.72, 261.50, 333.73
5902162, 1.23, 159.90, 196.36, 262.21, 334.60
5918162, 1.22, 159.80, 195.59, 262.92, 335.46
5934162, 1.22, 159.90, 195.71, 263.63, 336.33
5950163, 1.22, 159.90, 195.71, 264.34, 337.20
5966162, 1.22, 159.90, 195.72, 265.05, 338.07
5982162, 1.22, 159.90, 195.72, 265.76, 338.94
5998162, 1.22, 160.00, 195.84, 266.47, 339.81
6014162, 1.22, 160.00, 195.84, 267.18, 340.68
6030162, 1.22, 159.90, 195.72, 267.90, 341.56
6046162, 1.22, 159.90, 195.72, 268.61, 342.43
6062162, 1.22, 159.90, 195.72, 269.32, 343.30
6078162, 1.22, 159.90, 195.72, 270.03, 344.17
6094162, 1.22, 160.00, 195.84, 270.74, 345.04
6110162, 1.22, 159.90, 195.71, 271.45, 345.90
6126162, 1.22, 159.90, 195.72, 272.16, 346.77
6142162, 1.22, 160.00, 195.84, 272.87, 347.64
6158162, 1.22, 160.00, 195.84, 273.58, 348.51
6174162, 1.22, 160.00, 195.84, 274.29, 349.38
6190162, 1.22, 160.00, 195.84, 275.00, 350.25
6206162, 1.22, 159.90, 195.72, 275.71, 351.12
6222162, 1.22, 160.00, 195.84, 276.42, 351.99
6238163, 1.22, 159.90, 195.72, 277.13, 352.86
6254162, 1.22, 159.90, 195.72, 277.85, 353.73
6270162, 1.22, 159.90, 195.72, 278.56, 354.60
6286163, 1.22, 159.90, 195.72, 279.27, 355.47
6302163, 1.22, 159.90, 195.72, 279.98, 356.34
6318162, 1.22, 159.90, 195.72, 280.69, 357.21
6334162, 1.22, 159.90, 195.72, 281.40, 358.08
6350162, 1.22, 160.00, 195.20, 282.11, 358.95
6366162, 1.22, 159.90, 195.08, 282.82, 359.82
6382162, 1.22, 159.90, 195.08, 283.53, 360.69
6398163, 1.22, 159.80, 195.59, 284.24, 361.56
6414162, 1.22, 159.90, 195.72, 284.95, 362.43
6430163, 1.22, 159.90, 195.08, 285.66, 363.30
6446162, 1.22, 159.80, 195.59, 286.37, 364.16
6462162, 1.22, 159.90, 195.08, 287.08, 365.03
6478163, 1.22, 159.90, 195.72, 287.79, 365.90
6494162, 1.22, 159.90, 195.72, 288.51, 366.77
6510162, 1.22, 159.90, 195.72, 289.22, 367.64
6526162, 1.22, 159.90, 195.08, 289.93, 368.51
6542162, 1.22, 159.90, 195.08, 290.64, 369.37
6558162, 1.22, 159.90, 195.72, 291.35, 370.24
6574162, 1.22, 159.90, 195.08, 292.06, 371.11
6590162, 1.22, 159.90, 195.72, 292.77, 371.98
6606162, 1.22, 160.00, 195.84, 293.48, 372.85
6622162, 1.22, 159.90, 195.08, 294.19, 373.71
6638163, 1.22, 159.90, 195.08, 294.90, 374.58
6654162, 1.22, 160.00, 195.20, 295.61, 375.45
6670162, 1.22, 159.80, 194.95, 296.32, 376.32
6686162, 1.22, 159.90, 195.71, 297.03, 377.18
6702163, 1.22, 159.90, 195.07, 297.74, 378.05
6718163, 1.22, 159.90, 195.72, 298.45, 378.92
6734162, 1.22, 159.80, 194.95, 299.17, 379.79
6750163, 1.22, 159.90, 195.07, 299.88, 380.65
6766163, 1.22, 159.90, 195.08, 300.59, 381.52
6782163, 1.22, 159.90, 195.08, 301.30, 382.39
6798163, 1.22, 159.90, 195.08, 302.01, 383.25
6814162, 1.22, 160.00, 195.20, 302.72, 384.12
6830163, 1.22, 159.90, 195.08, 303.43, 384.99
6846162, 1.22, 159.90, 195.08, 304.14, 385.86
6862162, 1.22, 159.90, 195.08, 304.85, 386.72
6878162, 1.22, 159.90, 195.08, 305.56, 387.59
6894163, 1.22, 159.90, 195.08, 306.27, 388.46
6910162, 1.22, 159.90, 195.08, 306.98, 389.32
6926162, 1.22, 159.90, 195.08, 307.69, 390.19
6942163, 1.22, 159.90, 195.08, 308.40, 391.06
6958162, 1.22, 160.00, 195.20, 309.11, 391.93
6974162, 1.22, 160.00, 195.20, 309.83, 392.79
6990162, 1.22, 160.00, 195.20, 310.54, 393.66
7006162, 1.22, 159.90, 195.08, 311.25, 394.53
7022162, 1.22, 159.90, 195.07, 311.96, 395.40
7038162, 1.22, 160.00, 195.20, 312.67, 396.26
7054163, 1.22, 160.00, 195.20, 313.38, 397.13
7070162, 1.22, 159.90, 195.08, 314.09, 398.00
7086162, 1.22, 159.90, 195.08, 314.80, 398.86
7102162, 1.22, 159.90, 195.08, 315.51, 399.73
7118163, 1.22, 159.90, 194.44, 316.22, 400.60
7134162, 1.22, 159.90, 195.08, 316.93, 401.47
7150162, 1.22, 160.00, 195.20, 317.64, 402.33
7166162, 1.22, 159.90, 195.08, 318.35, 403.20
7182162, 1.22, 159.90, 194.44, 319.07, 404.07
7198163, 1.22, 160.00, 195.20, 319.78, 404.93
7214163, 1.22, 160.00, 195.20, 320.49, 405.80
7230162, 1.22, 160.00, 195.20, 321.20, 406.67
7246162, 1.22, 159.90, 195.08, 321.91, 407.53
7262162, 1.22, 159.90, 195.07, 322.62, 408.40
7278162, 1.22, 159.90, 195.08, 323.33, 409.27
7294162, 1.22, 159.90, 195.08, 324.04, 410.13
7310162, 1.22, 159.90, 195.08, 324.75, 411.00
7326162, 1.22, 160.00, 195.20, 325.46, 411.87
7342162, 1.22, 159.90, 194.44, 326.17, 412.73
7358162, 1.22, 159.90, 195.08, 326.88, 413.60
7374162, 1.22, 160.00, 194.56, 327.59, 414.46
7390162, 1.22, 159.90, 195.08, 328.30, 415.33
7406162, 1.22, 159.90, 195.08, 329.02, 416.20
7422162, 1.22, 159.90, 194.44, 329.73, 417.06
7438162, 1.22, 159.90, 195.07, 330.44, 417.93
7454162, 1.22, 159.90, 194.44, 331.15, 418.79
7470162, 1.22, 159.90, 194.44, 331.86, 419.66
7486162, 1.22, 159.90, 194.44, 332.57, 420.52
7502162, 1.22, 160.00, 194.56, 333.28, 421.39
7518163, 1.22, 159.90, 194.44, 333.99, 422.26
7534162, 1.22, 159.90, 194.44, 334.70, 423.12
7550163, 1.22, 160.00, 194.56, 335.41, 423.99
7566162, 1.22, 159.90, 194.44, 336.12, 424.85
7582162, 1.22, 159.90, 194.44, 336.83, 425.71
7598163, 1.22, 159.90, 194.44, 337.54, 426.58
7614163, 1.22, 159.90, 194.44, 338.25, 427.44
7630162, 1.22, 159.90, 195.08, 338.97, 428.31
7646162, 1.22, 160.00, 194.56, 339.68, 429.17
7662162, 1.22, 159.90, 194.44, 340.39, 430.04
7678162, 1.22, 159.90, 194.43, 341.10, 430.90
7694162, 1.22, 159.90, 194.44, 341.81, 431.77
7710162, 1.22, 159.90, 194.44, 342.52, 432.63
7726163, 1.22, 159.90, 194.44, 343.23, 433.50
7742163, 1.22, 159.90, 194.44, 343.94, 434.36
7758163, 1.22, 160.00, 194.56, 344.65, 435.23
7774162, 1.22, 159.90, 194.44, 345.36, 436.09
7790163, 1.22, 159.90, 194.44, 346.07, 436.96
7806162, 1.22, 159.90, 194.44, 346.78, 437.82
7822163, 1.22, 159.90, 194.44, 347.49, 438.68
7838162, 1.22, 159.80, 194.32, 348.20, 439.55
7854162, 1.22, 159.80, 194.32, 348.91, 440.41
7870163, 1.22, 159.80, 194.32, 349.63, 441.28
7886163, 1.22, 159.90, 194.44, 350.34, 442.14
7902162, 1.22, 159.90, 194.44, 351.05, 443.00
7918162, 1.22, 159.90, 194.44, 351.76, 443.87
7934162, 1.22, 159.90, 194.44, 352.47, 444.73
7950162, 1.22, 159.90, 194.44, 353.18, 445.60
7966162, 1.22, 159.90, 194.44, 353.89, 446.46
7982162, 1.22, 159.90, 194.44, 354.60, 447.33
7998162, 1.22, 159.90, 194.44, 355.31, 448.19
8014162, 1.22, 159.90, 194.44, 356.02, 449.05
8030163, 1.22, 159.90, 194.44, 356.73, 449.92
8046162, 1.22, 159.90, 194.44, 357.44, 450.78
8062162, 1.22, 159.90, 194.44, 358.15, 451.65
8078162, 1.22, 159.90, 194.44, 358.86, 452.51
8094162, 1.22, 159.90, 194.44, 359.57, 453.37
8110163, 1.22, 159.90, 194.44, 360.28, 454.24
8126163, 1.21, 159.90, 193.80, 361.00, 455.10
8142162, 1.22, 159.90, 194.44, 361.71, 455.96
8158162, 1.22, 159.90, 194.44, 362.42, 456.83
8174162, 1.21, 159.90, 193.80, 363.13, 457.69
8190162, 1.21, 160.00, 193.92, 363.84, 458.55
8206162, 1.22, 159.90, 194.44, 364.55, 459.42
8222163, 1.22, 159.90, 194.44, 365.26, 460.28
8238162, 1.22, 159.90, 194.44, 365.97, 461.14
8254162, 1.21, 159.80, 193.67, 366.68, 462.01
8270162, 1.21, 159.90, 193.80, 367.39, 462.87
8286163, 1.22, 160.00, 194.56, 368.10, 463.73
8302162, 1.22, 159.90, 194.44, 368.81, 464.60
8318162, 1.21, 159.90, 193.80, 369.52, 465.46
8334162, 1.21, 159.90, 193.80, 370.23, 466.32
8350162, 1.22, 159.90, 194.44, 370.94, 467.18
8366163, 1.21, 159.90, 193.80, 371.65, 468.05
8382162, 1.22, 159.90, 194.44, 372.37, 468.91
8398163, 1.21, 159.90, 193.80, 373.08, 469.77
8414162, 1.21, 159.90, 193.80, 373.79, 470.63
8430162, 1.21, 159.80, 193.67, 374.50, 471.49
8446162, 1.21, 159.90, 193.80, 375.21, 472.35
8462162, 1.21, 159.90, 193.80, 375.92, 473.22
8478162, 1.21, 159.90, 193.80, 376.63, 474.08
8494162, 1.21, 159.90, 193.80, 377.34, 474.94
8510163, 1.21, 159.90, 193.80, 378.05, 475.80
8526162, 1.21, 159.90, 193.80, 378.76, 476.66
8542162, 1.21, 159.90, 193.80, 379.47, 477.52
8558162, 1.21, 159.80, 193.04, 380.18, 478.39
8574162, 1.21, 160.00, 193.92, 380.89, 479.25
8590163, 1.21, 159.90, 193.80, 381.60, 480.11
8606162, 1.21, 159.90, 193.80, 382.31, 480.97
8622162, 1.21, 159.90, 193.80, 383.02, 481.83
8638163, 1.21, 159.90, 193.80, 383.74, 482.69
8654162, 1.21, 159.90, 193.80, 384.45, 483.55
8670163, 1.21, 159.80, 193.67, 385.16, 484.42
8686162, 1.21, 159.90, 193.80, 385.87, 485.28
8702162, 1.21, 159.80, 193.68, 386.58, 486.14
8718162, 1.21, 159.90, 193.80, 387.29, 487.00
8734162, 1.21, 159.90, 193.80, 388.00, 487.86
8750163, 1.21, 160.00, 193.92, 388.71, 488.72
8766162, 1.21, 159.90, 193.80, 389.42, 489.58
8782163, 1.21, 159.90, 193.80, 390.13, 490.44
8798162, 1.21, 160.00, 193.92, 390.84, 491.31
8814162, 1.21, 159.90, 193.80, 391.55, 492.17
8830162, 1.21, 159.90, 193.80, 392.26, 493.03
8846163, 1.21, 160.00, 193.92, 392.97, 493.89
8862163, 1.21, 160.00, 193.92, 393.69, 494.75
8878162, 1.21, 160.00, 193.92, 394.40, 495.61
8894162, 1.21, 159.90, 193.80, 395.11, 496.47
8910163, 1.21, 159.90, 193.80, 395.82, 497.34
8926162, 1.21, 159.90, 193.80, 396.53, 498.20
8942162, 1.21, 160.00, 193.28, 397.24, 499.06
8958162, 1.21, 159.90, 193.16, 397.95, 499.92
8974162, 1.21, 159.90, 193.80, 398.66, 500.78
8990162, 1.21, 159.90, 193.80, 399.37, 501.64
9006162, 1.21, 159.90, 193.16, 400.08, 502.50
9022162, 1.21, 159.90, 193.80, 400.79, 503.36
9038162, 1.21, 159.90, 193.80, 401.50, 504.22
9054162, 1.21, 160.00, 193.92, 402.21, 505.08
9070162, 1.21, 160.00, 193.92, 402.93, 505.94
9086162, 1.21, 159.90, 193.80, 403.64, 506.80
9102163, 1.21, 159.90, 193.16, 404.35, 507.66
9118162, 1.21, 160.00, 193.92, 405.06, 508.52
9134162, 1.21, 159.90, 193.16, 405.77, 509.38
9150162, 1.21, 160.00, 193.28, 406.48, 510.24
9166163, 1.21, 160.00, 193.28, 407.19, 511.10
9182162, 1.21, 159.90, 193.16, 407.90, 511.96
9198162, 1.21, 159.90, 193.16, 408.61, 512.82
9214162, 1.21, 159.80, 193.04, 409.32, 513.68
9230162, 1.21, 159.90, 193.16, 410.03, 514.54
9246162, 1.21, 159.90, 193.16, 410.74, 515.40
9262162, 1.21, 159.90, 193.80, 411.45, 516.26
9278162, 1.21, 159.90, 193.80, 412.17, 517.12
9294162, 1.21, 159.90, 193.16, 412.88, 517.97
9310162, 1.21, 159.90, 193.16, 413.59, 518.83
9326162, 1.21, 160.00, 193.28, 414.30, 519.69
9342162, 1.21, 159.90, 193.16, 415.01, 520.55
9358162, 1.21, 159.90, 193.16, 415.72, 521.41
9374162, 1.21, 159.90, 193.16, 416.43, 522.27
9390162, 1.21, 159.90, 193.16, 417.14, 523.13
9406162, 1.21, 159.90, 193.16, 417.85, 523.98
9422163, 1.21, 159.90, 193.16, 418.56, 524.84
9438162, 1.21, 160.00, 193.28, 419.27, 525.70
9454163, 1.21, 159.90, 193.16, 419.98, 526.56
9470162, 1.21, 159.90, 193.16, 420.69, 527.42
9486162, 1.21, 160.00, 193.28, 421.40, 528.28
9502162, 1.21, 160.00, 193.28, 422.12, 529.14
9518162, 1.21, 159.90, 193.16, 422.83, 530.00
9534162, 1.20, 159.80, 192.40, 423.54, 530.85
9550162, 1.21, 159.90, 193.16, 424.25, 531.71
9566162, 1.21, 159.80, 193.04, 424.96, 532.57
9582162, 1.21, 159.90, 193.16, 425.67, 533.43
9598163, 1.21, 159.90, 193.16, 426.38, 534.29
9614162, 1.21, 159.90, 193.16, 427.09, 535.15
9630162, 1.21, 159.90, 193.16, 427.80, 536.00
9646162, 1.21, 159.90, 193.16, 428.51, 536.86
9662162, 1.21, 159.90, 193.16, 429.22, 537.72
9678162, 1.20, 160.00, 192.64, 429.93, 538.58
9694163, 1.21, 159.90, 193.16, 430.64, 539.44
9710162, 1.20, 159.90, 192.52, 431.35, 540.30
9726162, 1.21, 159.90, 193.16, 432.07, 541.15
9742163, 1.20, 159.90, 192.52, 432.78, 542.01
9758163, 1.21, 159.90, 193.16, 433.49, 542.87
9774163, 1.21, 159.90, 193.16, 434.20, 543.73
9790162, 1.21, 159.90, 193.16, 434.91, 544.58
9806163, 1.20, 159.90, 192.52, 435.62, 545.44
9822163, 1.21, 160.00, 193.28, 436.33, 546.30
9838162, 1.20, 159.90, 192.52, 437.04, 547.15
9854162, 1.20, 160.00, 192.64, 437.75, 548.01
9870163, 1.20, 159.90, 192.52, 438.46, 548.87
9886163, 1.21, 159.90, 193.16, 439.17, 549.72
9902162, 1.20, 159.90, 192.52, 439.88, 550.58
9918162, 1.20, 159.90, 192.52, 440.59, 551.44
9934163, 1.20, 159.90, 192.52, 441.30, 552.29
9950162, 1.20, 159.90, 192.52, 442.02, 553.15
9966163, 1.20, 159.90, 192.52, 442.73, 554.00
9982163, 1.20, 159.90, 192.52, 443.44, 554.86
9998162, 1.20, 159.90, 192.52, 444.15, 555.71
10014162, 1.20, 159.90, 192.52, 444.86, 556.57
10030162, 1.20, 159.90, 192.52, 445.57, 557.43
10046163, 1.20, 159.90, 192.52, 446.28, 558.28
10062162, 1.20, 159.90, 192.52, 446.99, 559.14
10078163, 1.20, 160.00, 192.64, 447.70, 559.99
10094162, 1.20, 159.90, 192.52, 448.41, 560.85
10110162, 1.20, 159.90, 192.52, 449.12, 561.70
10126162, 1.20, 159.80, 192.40, 449.83, 562.56
10142162, 1.20, 159.80, 192.40, 450.54, 563.42
10158162, 1.20, 159.80, 192.40, 451.25, 564.27
10174162, 1.20, 159.90, 192.52, 451.96, 565.13
10190162, 1.20, 159.90, 192.52, 452.68, 565.98
10206162, 1.20, 159.90, 192.52, 453.39, 566.84
10222162, 1.20, 159.90, 192.52, 454.10, 567.69
10238162, 1.20, 160.00, 192.64, 454.81, 568.55
10254162, 1.20, 160.00, 192.64, 455.52, 569.41
10270162, 1.20, 159.90, 192.52, 456.23, 570.26
10286163, 1.20, 159.90, 192.52, 456.94, 571.12
10302162, 1.20, 160.00, 192.64, 457.65, 571.97
10318162, 1.20, 159.90, 192.52, 458.36, 572.83
10334162, 1.20, 160.00, 192.64, 459.07, 573.68
10350162, 1.20, 159.90, 191.88, 459.78, 574.54
10366162, 1.20, 159.90, 192.52, 460.49, 575.40
10382162, 1.20, 160.00, 192.64, 461.20, 576.25
10398163, 1.20, 159.90, 192.52, 461.91, 577.11
10414162, 1.20, 159.90, 192.52, 462.63, 577.96
10430162, 1.20, 160.00, 192.64, 463.34, 578.82
10446162, 1.20, 159.90, 191.88, 464.05, 579.67
10462162, 1.20, 159.90, 191.88, 464.76, 580.52
10478162, 1.20, 159.90, 192.52, 465.47, 581.38
10494163, 1.20, 160.00, 192.64, 466.18, 582.23
10510163, 1.20, 159.90, 191.88, 466.89, 583.09
10526162, 1.20, 159.90, 191.88, 467.60, 583.94
10542162, 1.20, 159.90, 192.52, 468.31, 584.80
10558162, 1.20, 159.90, 191.88, 469.02, 585.65
10574162, 1.20, 160.00, 192.64, 469.73, 586.50
10590162, 1.20, 159.90, 192.52, 470.44, 587.36
10606163, 1.20, 159.90, 191.88, 471.15, 588.21
10622162, 1.20, 160.00, 192.00, 471.87, 589.07
10638162, 1.20, 160.00, 192.00, 472.58, 589.92
10654162, 1.20, 160.00, 192.00, 473.29, 590.77
10670162, 1.20, 160.00, 192.00, 474.00, 591.63
10686162, 1.20, 159.90, 191.88, 474.71, 592.48
10702162, 1.20, 160.00, 192.00, 475.42, 593.33
10718162, 1.20, 159.90, 191.88, 476.13, 594.19
10734162, 1.20, 159.90, 191.88, 476.84, 595.04
10750163, 1.20, 159.90, 191.88, 477.55, 595.89
10766162, 1.20, 160.00, 192.00, 478.26, 596.75
10782162, 1.20, 160.00, 192.00, 478.97, 597.60
10798163, 1.20, 160.00, 192.00, 479.69, 598.45
10814162, 1.20, 160.00, 192.00, 480.40, 599.31
10830162, 1.20, 160.00, 192.00, 481.11, 600.16
10846162, 1.20, 160.00, 192.00, 481.82, 601.01
10862162, 1.20, 160.00, 192.00, 482.53, 601.86
10878162, 1.20, 159.90, 191.88, 483.24, 602.72
10894163, 1.20, 159.90, 191.88, 483.95, 603.57
10910162, 1.20, 160.00, 192.00, 484.66, 604.42
10926162, 1.20, 159.90, 191.88, 485.37, 605.28
10942162, 1.20, 159.90, 191.88, 486.08, 606.13
10958162, 1.20, 159.90, 191.88, 486.79, 606.98
10974163, 1.20, 159.90, 191.88, 487.50, 607.83
10990163, 1.20, 160.00, 192.00, 488.22, 608.69
11006162, 1.20, 160.00, 192.00, 488.93, 609.54
11022163, 1.20, 160.00, 192.00, 489.64, 610.39
11038162, 1.20, 160.00, 192.00, 490.35, 611.25
11054162, 1.20, 160.00, 192.00, 491.06, 612.10
11070162, 1.20, 159.90, 191.88, 491.77, 612.95
11086162, 1.20, 160.00, 192.00, 492.48, 613.80
11102162, 1.20, 159.90, 191.88, 493.19, 614.65
11118162, 1.20, 159.90, 191.88, 493.90, 615.51
11134162, 1.20, 160.00, 192.00, 494.61, 616.36
11150162, 1.20, 159.90, 191.24, 495.32, 617.21
11166163, 1.20, 160.00, 191.36, 496.03, 618.06
11182162, 1.20, 160.00, 191.36, 496.75, 618.91
11198162, 1.20, 159.90, 191.24, 497.46, 619.76
11214163, 1.20, 160.00, 191.36, 498.17, 620.61
11230162, 1.20, 159.90, 191.24, 498.88, 621.46
11246163, 1.20, 159.90, 191.24, 499.59, 622.32
11262162, 1.20, 159.90, 191.24, 500.30, 623.17
11278163, 1.20, 159.90, 191.24, 501.01, 624.02
11294162, 1.20, 160.00, 191.36, 501.72, 624.87
11310162, 1.20, 159.90, 191.24, 502.43, 625.72
11326162, 1.20, 159.90, 191.24, 503.14, 626.57
11342163, 1.20, 159.90, 191.24, 503.85, 627.42
11358162, 1.20, 159.90, 191.24, 504.56, 628.27
11374163, 1.20, 160.00, 191.36, 505.27, 629.12
11390163, 1.20, 160.00, 191.36, 505.99, 629.97
11406162, 1.20, 160.00, 191.36, 506.70, 630.82
11422162, 1.20, 160.00, 191.36, 507.41, 631.67
11438162, 1.20, 159.80, 191.12, 508.12, 632.52
11454162, 1.20, 159.90, 191.24, 508.83, 633.37
11470163, 1.20, 159.90, 191.24, 509.54, 634.22
11486162, 1.20, 159.90, 191.24, 510.25, 635.07
11502163, 1.20, 159.90, 191.24, 510.96, 635.92
11518162, 1.20, 160.00, 191.36, 511.67, 636.77
11534162, 1.20, 159.90, 191.24, 512.38, 637.62
11550162, 1.20, 160.00, 191.36, 513.09, 638.47
11566162, 1.20, 159.90, 191.24, 513.80, 639.32
11582162, 1.20, 159.90, 191.24, 514.51, 640.17
11598162, 1.20, 159.90, 191.24, 515.22, 641.02
11614163, 1.20, 159.90, 191.24, 515.94, 641.87
11630162, 1.20, 159.90, 191.24, 516.65, 642.72
11646162, 1.20, 159.90, 191.24, 517.36, 643.56
11662162, 1.20, 159.90, 191.24, 518.07, 644.41
11678162, 1.19, 159.90, 190.60, 518.78, 645.26
11694162, 1.20, 159.90, 191.24, 519.49, 646.11
11710162, 1.19, 159.90, 190.60, 520.20, 646.96
11726162, 1.20, 160.00, 191.36, 520.91, 647.81
11742162, 1.20, 159.90, 191.24, 521.62, 648.66
11758163, 1.19, 159.80, 190.48, 522.33, 649.51
11774163, 1.20, 160.00, 191.36, 523.04, 650.36
11790162, 1.19, 159.90, 190.60, 523.75, 651.20
11806162, 1.20, 159.90, 191.24, 524.46, 652.05
11822163, 1.20, 159.90, 191.24, 525.17, 652.90
11838163, 1.19, 159.90, 190.60, 525.88, 653.75
11854162, 1.19, 159.90, 190.60, 526.60, 654.60
11870162, 1.19, 159.80, 190.48, 527.31, 655.44
11886162, 1.19, 159.90, 190.60, 528.02, 656.29
11902163, 1.19, 159.90, 190.60, 528.73, 657.14
11918162, 1.19, 159.90, 190.60, 529.44, 657.99
11934162, 1.19, 159.90, 190.60, 530.15, 658.83
11950162, 1.19, 159.90, 190.60, 530.86, 659.68
11966162, 1.19, 159.90, 190.60, 531.57, 660.53
11982163, 1.19, 159.80, 190.48, 532.28, 661.37
11998162, 1.19, 159.90, 190.60, 532.99, 662.22
12014162, 1.19, 160.00, 190.72, 533.70, 663.07
12030162, 1.19, 159.90, 190.60, 534.41, 663.92
12046162, 1.19, 159.90, 190.60, 535.12, 664.76
12062162, 1.19, 159.90, 190.60, 535.83, 665.61
12078162, 1.19, 159.90, 190.60, 536.54, 666.46
12094162, 1.19, 159.90, 190.60, 537.25, 667.30
12110162, 1.19, 159.90, 190.60, 537.97, 668.15
12126162, 1.19, 160.00, 190.08, 538.68, 669.00
12142162, 1.19, 159.90, 190.60, 539.39, 669.85
12158162, 1.19, 159.90, 190.60, 540.10, 670.69
12174162, 1.19, 159.90, 190.60, 540.81, 671.54
12190162, 1.19, 159.90, 189.96, 541.52, 672.39
12206163, 1.19, 160.00, 190.72, 542.23, 673.23
12222162, 1.19, 159.90, 190.60, 542.94, 674.08
12238162, 1.19, 159.90, 190.60, 543.65, 674.93
12254162, 1.19, 160.00, 190.72, 544.36, 675.77
12270163, 1.19, 159.90, 190.60, 545.07, 676.62
12286162, 1.19, 159.90, 189.96, 545.78, 677.46
12302163, 1.19, 159.90, 189.96, 546.49, 678.31
12318162, 1.19, 160.00, 190.08, 547.21, 679.15
12334162, 1.19, 159.90, 189.96, 547.92, 680.00
12350162, 1.19, 159.90, 189.96, 548.63, 680.84
12366162, 1.19, 160.00, 190.72, 549.34, 681.69
12382162, 1.19, 159.90, 189.96, 550.05, 682.53
12398162, 1.19, 160.00, 190.08, 550.76, 683.38
12414162, 1.19, 159.90, 189.96, 551.47, 684.22
12430163, 1.19, 159.90, 189.96, 552.18, 685.07
12446162, 1.19, 160.00, 190.08, 552.89, 685.91
12462162, 1.19, 159.90, 189.96, 553.60, 686.76
12478163, 1.19, 159.90, 189.96, 554.31, 687.60
12494163, 1.19, 159.90, 189.96, 555.02, 688.45
12510163, 1.19, 159.90, 189.96, 555.73, 689.29
12526162, 1.19, 160.00, 190.08, 556.44, 690.14
12542163, 1.19, 160.00, 190.08, 557.16, 690.98
12558162, 1.19, 159.80, 189.84, 557.87, 691.82
12574163, 1.19, 160.00, 190.08, 558.58, 692.67
12590163, 1.19, 159.90, 189.96, 559.29, 693.51
12606163, 1.19, 159.90, 189.96, 560.00, 694.36
12622162, 1.19, 159.90, 189.96, 560.71, 695.20
12638162, 1.18, 159.90, 189.32, 561.42, 696.05
12654162, 1.19, 160.00, 190.08, 562.13, 696.89
12670162, 1.19, 160.00, 190.08, 562.84, 697.73
12686162, 1.19, 160.00, 190.08, 563.55, 698.58
12702162, 1.18, 159.90, 189.32, 564.26, 699.42
12718162, 1.18, 159.90, 189.32, 564.97, 700.26
12734163, 1.19, 160.00, 190.08, 565.68, 701.11
12750162, 1.18, 160.00, 189.44, 566.40, 701.95
12766162, 1.19, 160.00, 190.08, 567.11, 702.79
12782162, 1.19, 159.90, 189.96, 567.82, 703.63
12798163, 1.18, 159.90, 189.32, 568.53, 704.47
12814162, 1.18, 159.90, 189.32, 569.24, 705.32
12830162, 1.19, 160.00, 190.08, 569.95, 706.16
12846162, 1.18, 159.90, 189.32, 570.66, 707.00
12862162, 1.18, 159.90, 189.32, 571.37, 707.84
12878162, 1.18, 159.90, 189.32, 572.08, 708.68
12894162, 1.18, 160.00, 189.44, 572.79, 709.52
12910162, 1.18, 160.00, 189.44, 573.50, 710.37
12926162, 1.18, 159.90, 189.32, 574.21, 711.21
12942162, 1.18, 160.00, 189.44, 574.92, 712.05
12958162, 1.18, 160.00, 189.44, 575.64, 712.89
12974162, 1.18, 159.90, 189.32, 576.35, 713.73
12990162, 1.18, 160.00, 189.44, 577.06, 714.57
13006162, 1.18, 160.00, 189.44, 577.77, 715.41
13022162, 1.18, 159.90, 189.32, 578.48, 716.25
13038162, 1.18, 159.90, 188.68, 579.19, 717.10
13054162, 1.18, 159.90, 188.68, 579.90, 717.94
13070162, 1.18, 159.90, 188.68, 580.61, 718.78
13086162, 1.18, 159.90, 188.68, 581.32, 719.62
13102162, 1.18, 160.00, 188.80, 582.03, 720.45
13118162, 1.18, 159.90, 188.68, 582.74, 721.29
13134162, 1.18, 159.90, 188.68, 583.45, 722.13
13150163, 1.18, 159.90, 188.68, 584.16, 722.97
13166162, 1.18, 159.80, 188.56, 584.87, 723.81
13182162, 1.18, 159.80, 188.56, 585.59, 724.65
13198162, 1.18, 159.90, 188.68, 586.30, 725.49
13214163, 1.18, 160.00, 188.80, 587.01, 726.33
13230162, 1.18, 159.90, 188.68, 587.72, 727.17
13246162, 1.18, 159.90, 188.68, 588.43, 728.00
13262162, 1.18, 159.90, 188.68, 589.14, 728.84
13278162, 1.18, 159.80, 188.56, 589.85, 729.68
13294162, 1.18, 159.90, 188.68, 590.56, 730.52
13310163, 1.18, 159.80, 187.92, 591.27, 731.36
13326162, 1.18, 159.80, 188.56, 591.98, 732.20
13342163, 1.18, 159.90, 188.04, 592.69, 733.03
13358162, 1.18, 159.90, 188.04, 593.40, 733.87
13374162, 1.18, 159.80, 187.92, 594.11, 734.71
13390162, 1.18, 160.00, 188.16, 594.82, 735.54
13406162, 1.18, 159.90, 188.04, 595.53, 736.38
13422162, 1.18, 159.90, 188.04, 596.24, 737.22
13438162, 1.18, 159.90, 188.04, 596.96, 738.05
13454162, 1.18, 160.00, 188.16, 597.67, 738.89
13470162, 1.18, 159.90, 188.04, 598.38, 739.72
13486163, 1.18, 159.90, 188.04, 599.09, 740.56
13502163, 1.18, 159.90, 188.04, 599.80, 741.40
13518163, 1.18, 159.90, 188.04, 600.51, 742.23
13534162, 1.18, 159.90, 188.04, 601.22, 743.07
13550162, 1.18, 160.00, 188.16, 601.93, 743.90
13566163, 1.18, 159.80, 187.92, 602.64, 744.74
13582162, 1.18, 159.90, 188.04, 603.35, 745.58
13598163, 1.18, 159.90, 188.04, 604.06, 746.41
13614162, 1.18, 159.90, 188.04, 604.77, 747.25
13630162, 1.18, 159.90, 188.04, 605.48, 748.08
13646162, 1.18, 160.00, 188.16, 606.19, 748.91
13662162, 1.17, 160.00, 187.52, 606.90, 749.75
13678162, 1.17, 159.90, 187.40, 607.62, 750.58
13694162, 1.17, 159.90, 187.40, 608.33, 751.42
13710163, 1.17, 160.00, 187.52, 609.04, 752.25
13726162, 1.17, 159.90, 187.40, 609.75, 753.08
13742162, 1.17, 160.00, 187.52, 610.46, 753.91
13758162, 1.17, 160.00, 187.52, 611.17, 754.75
13774162, 1.17, 159.90, 187.40, 611.88, 755.58
13790162, 1.17, 160.00, 187.52, 612.59, 756.41
13806163, 1.17, 159.90, 186.76, 613.30, 757.25
13822163, 1.17, 159.90, 187.40, 614.01, 758.08
13838162, 1.17, 159.90, 187.40, 614.72, 758.91
13854162, 1.17, 159.90, 186.76, 615.43, 759.74
13870162, 1.17, 160.00, 187.52, 616.14, 760.58
13886162, 1.17, 160.00, 186.88, 616.86, 761.41
13902162, 1.17, 160.00, 186.88, 617.57, 762.24
13918162, 1.17, 160.00, 186.88, 618.28, 763.07
13934162, 1.17, 160.00, 186.88, 618.99, 763.90
13950162, 1.17, 160.00, 186.88, 619.70, 764.73
13966162, 1.17, 159.90, 186.76, 620.41, 765.56
13982163, 1.17, 159.90, 186.76, 621.12, 766.39
13998162, 1.17, 160.00, 186.88, 621.83, 767.22
14014162, 1.17, 159.90, 186.76, 622.54, 768.05
14030162, 1.17, 159.90, 186.76, 623.25, 768.88
14046162, 1.17, 159.90, 186.76, 623.96, 769.71
14062162, 1.17, 159.90, 186.76, 624.67, 770.54
14078163, 1.17, 160.00, 186.88, 625.38, 771.37
14094162, 1.17, 159.90, 186.76, 626.10, 772.20
14110162, 1.16, 159.90, 186.12, 626.81, 773.03
14126162, 1.16, 159.90, 186.12, 627.52, 773.86
14142162, 1.16, 159.90, 186.12, 628.23, 774.68
14158162, 1.16, 160.00, 186.24, 628.94, 775.51
14174163, 1.16, 159.90, 186.12, 629.65, 776.34
14190162, 1.16, 159.90, 186.12, 630.36, 777.17
14206162, 1.16, 159.90, 186.12, 631.07, 777.99
14222162, 1.16, 159.90, 186.12, 631.78, 778.82
14238162, 1.16, 160.00, 186.24, 632.49, 779.65
14254163, 1.16, 160.00, 185.60, 633.20, 780.48
14270163, 1.16, 159.80, 186.01, 633.91, 781.30
14286162, 1.16, 160.00, 185.60, 634.62, 782.13
14302162, 1.16, 160.00, 185.60, 635.33, 782.96
14318162, 1.16, 159.90, 186.12, 636.05, 783.78
14334162, 1.16, 160.00, 185.60, 636.76, 784.61
14350162, 1.16, 159.90, 185.48, 637.47, 785.43
14366163, 1.16, 159.90, 185.48, 638.18, 786.26
14382162, 1.16, 159.90, 185.48, 638.89, 787.08
14398162, 1.16, 159.90, 185.48, 639.60, 787.90
14414162, 1.16, 159.90, 185.48, 640.31, 788.73
14430163, 1.16, 159.90, 185.48, 641.02, 789.55
14446162, 1.16, 159.90, 185.48, 641.73, 790.38
14462162, 1.16, 160.00, 185.60, 642.44, 791.20
14478162, 1.16, 159.90, 185.48, 643.15, 792.03
14494162, 1.16, 159.90, 185.48, 643.86, 792.85
14510163, 1.16, 159.90, 184.84, 644.57, 793.67
14526162, 1.16, 160.00, 185.60, 645.29, 794.49
14542162, 1.16, 159.90, 185.48, 646.00, 795.32
14558162, 1.16, 160.00, 184.96, 646.71, 796.14
14574162, 1.16, 159.90, 184.84, 647.42, 796.96
14590162, 1.16, 159.90, 184.84, 648.13, 797.78
14606162, 1.16, 159.90, 184.84, 648.84, 798.60
14622162, 1.16, 160.00, 184.96, 649.55, 799.42
14638162, 1.16, 159.90, 184.84, 650.26, 800.24
14654162, 1.16, 159.90, 184.84, 650.97, 801.06
14670163, 1.15, 159.90, 184.20, 651.68, 801.88
14686162, 1.15, 159.90, 184.20, 652.39, 802.70
14702162, 1.15, 159.80, 184.09, 653.10, 803.52
14718162, 1.15, 159.90, 184.20, 653.81, 804.34
14734162, 1.15, 159.80, 184.09, 654.52, 805.16
14750163, 1.15, 159.90, 184.20, 655.23, 805.98
14766162, 1.15, 159.90, 184.20, 655.94, 806.80
14782162, 1.15, 160.00, 184.32, 656.66, 807.62
14798162, 1.15, 160.00, 183.68, 657.37, 808.43
14814162, 1.15, 160.00, 184.32, 658.08, 809.25
14830163, 1.15, 160.00, 183.68, 658.79, 810.07
14846162, 1.15, 160.00, 183.68, 659.50, 810.89
14862162, 1.15, 160.00, 183.68, 660.21, 811.70
14878162, 1.15, 159.90, 183.56, 660.92, 812.52
14894162, 1.15, 160.00, 183.68, 661.63, 813.34
14910162, 1.15, 160.00, 183.68, 662.34, 814.15
14926162, 1.15, 160.00, 183.68, 663.05, 814.97
14942162, 1.14, 160.00, 183.04, 663.76, 815.78
14958162, 1.14, 160.00, 183.04, 664.47, 816.60
14974162, 1.14, 160.00, 183.04, 665.18, 817.41
14990162, 1.15, 160.00, 183.68, 665.90, 818.23
15006162, 1.14, 159.90, 182.92, 666.61, 819.04
15022162, 1.14, 159.90, 182.92, 667.32, 819.85
15038163, 1.14, 159.90, 182.92, 668.03, 820.67
15054162, 1.14, 159.90, 182.92, 668.74, 821.48
15070162, 1.14, 160.00, 183.04, 669.45, 822.29
15086163, 1.14, 159.90, 182.92, 670.16, 823.11
15102162, 1.14, 159.90, 182.92, 670.87, 823.92
15118162, 1.14, 159.80, 182.17, 671.58, 824.73
15134163, 1.14, 159.90, 182.28, 672.29, 825.54
15150162, 1.14, 159.90, 182.28, 673.00, 826.35
15166162, 1.14, 160.00, 182.40, 673.71, 827.16
15182162, 1.14, 159.90, 182.28, 674.42, 827.97
15198162, 1.14, 159.90, 182.28, 675.13, 828.78
15214162, 1.14, 159.90, 182.28, 675.84, 829.59
15230162, 1.14, 159.90, 181.65, 676.56, 830.40
15246162, 1.14, 160.00, 181.76, 677.27, 831.21
15262163, 1.14, 160.00, 182.40, 677.98, 832.02
15278162, 1.14, 159.90, 181.65, 678.69, 832.83
15294162, 1.14, 160.00, 181.76, 679.40, 833.63
15310162, 1.14, 160.00, 181.76, 680.11, 834.44
15326162, 1.14, 159.90, 181.64, 680.82, 835.25
15342162, 1.14, 159.90, 181.64, 681.53, 836.06
15358162, 1.13, 159.90, 181.01, 682.24, 836.86
15374162, 1.14, 160.00, 181.76, 682.95, 837.67
15390162, 1.13, 160.00, 181.12, 683.66, 838.48
15406162, 1.13, 160.00, 181.12, 684.38, 839.28
15422163, 1.13, 160.00, 181.12, 685.09, 840.08
15438162, 1.13, 160.00, 181.12, 685.80, 840.89
15454163, 1.13, 160.00, 180.48, 686.51, 841.69
15470162, 1.13, 160.00, 180.48, 687.22, 842.50
15486163, 1.13, 160.10, 180.59, 687.93, 843.30
15502163, 1.13, 159.90, 180.37, 688.64, 844.10
15518162, 1.13, 159.90, 180.37, 689.35, 844.90
15534162, 1.13, 160.00, 180.48, 690.06, 845.71
15550162, 1.13, 160.00, 180.48, 690.77, 846.51
15566163, 1.13, 159.90, 180.37, 691.48, 847.31
15582162, 1.13, 159.90, 180.37, 692.19, 848.11
15598162, 1.12, 159.90, 179.73, 692.91, 848.91
15614163, 1.12, 160.00, 179.84, 693.62, 849.71
15630162, 1.12, 160.00, 179.84, 694.33, 850.51
15646162, 1.12, 160.00, 179.84, 695.04, 851.31
15662162, 1.12, 160.00, 179.84, 695.75, 852.10
15678163, 1.12, 159.90, 179.09, 696.46, 852.90
15694162, 1.12, 159.90, 179.09, 697.17, 853.70
15710162, 1.12, 159.90, 179.09, 697.88, 854.50
15726163, 1.12, 160.00, 179.20, 698.59, 855.29
15742162, 1.12, 160.00, 179.20, 699.30, 856.09
15758162, 1.12, 160.00, 179.20, 700.01, 856.88
15774162, 1.12, 159.90, 178.45, 700.72, 857.68
15790162, 1.12, 160.00, 178.56, 701.44, 858.47
15806162, 1.12, 160.10, 178.67, 702.15, 859.27
15822162, 1.12, 159.90, 178.45, 702.86, 860.06
15838162, 1.12, 160.00, 178.56, 703.57, 860.86
15854162, 1.12, 159.90, 178.45, 704.28, 861.65
15870162, 1.11, 159.90, 177.81, 704.99, 862.44
15886163, 1.11, 159.90, 177.81, 705.70, 863.23
15902163, 1.11, 159.90, 177.81, 706.41, 864.02
15918162, 1.11, 159.80, 177.69, 707.12, 864.81
15934162, 1.11, 160.00, 177.28, 707.83, 865.60
15950162, 1.11, 159.90, 177.17, 708.54, 866.39
15966162, 1.11, 159.90, 177.17, 709.25, 867.18
15982163, 1.11, 160.00, 177.28, 709.97, 867.97
15998162, 1.11, 159.90, 177.17, 710.68, 868.75
16014163, 1.11, 160.00, 177.28, 711.39, 869.54
16030162, 1.10, 160.00, 176.64, 712.10, 870.33
16046163, 1.10, 160.00, 176.64, 712.81, 871.11
16062163, 1.10, 159.90, 176.53, 713.52, 871.90
16078162, 1.10, 160.00, 176.00, 714.23, 872.68
16094163, 1.10, 159.90, 175.89, 714.94, 873.46
16110163, 1.10, 159.90, 175.89, 715.65, 874.24
16126162, 1.10, 160.00, 176.00, 716.36, 875.03
16142162, 1.10, 160.00, 176.00, 717.07, 875.81
16158162, 1.10, 159.90, 175.89, 717.78, 876.59
16174162, 1.10, 160.00, 175.36, 718.49, 877.37
16190162, 1.10, 159.90, 175.25, 719.20, 878.15
16206162, 1.10, 159.90, 175.25, 719.92, 878.93
16222162, 1.10, 159.90, 175.25, 720.63, 879.71
16238163, 1.09, 159.80, 174.50, 721.34, 880.48
16254162, 1.09, 159.90, 174.61, 722.05, 881.26
16270163, 1.09, 159.90, 173.97, 722.76, 882.03
16286162, 1.09, 159.90, 173.97, 723.47, 882.81
16302162, 1.09, 160.00, 174.08, 724.18, 883.58
16318162, 1.08, 160.00, 173.44, 724.89, 884.36
16334162, 1.08, 160.00, 173.44, 725.60, 885.13
16350162, 1.08, 160.00, 173.44, 726.31, 885.90
16366163, 1.08, 159.90, 173.33, 727.02, 886.67
16382162, 1.08, 160.00, 173.44, 727.73, 887.44
16398162, 1.08, 159.90, 172.69, 728.44, 888.21
16414162, 1.08, 159.90, 172.69, 729.16, 888.98
16430162, 1.08, 160.00, 172.16, 729.87, 889.74
16446162, 1.08, 159.90, 172.05, 730.58, 890.51
16462162, 1.08, 159.90, 172.05, 731.29, 891.27
16478162, 1.08, 159.90, 172.05, 732.00, 892.04
16494163, 1.07, 159.90, 171.41, 732.71, 892.80
16510162, 1.07, 159.90, 171.41, 733.42, 893.56
16526162, 1.07, 160.00, 170.88, 734.13, 894.32
16542162, 1.07, 159.90, 170.77, 734.84, 895.08
16558163, 1.07, 159.90, 170.77, 735.55, 895.84
16574163, 1.06, 159.90, 170.13, 736.26, 896.60
16590162, 1.06, 159.90, 170.13, 736.97, 897.35
16606162, 1.06, 159.90, 169.49, 737.68, 898.11
16622162, 1.06, 159.90, 169.49, 738.39, 898.86
16638163, 1.06, 160.00, 168.96, 739.10, 899.61
16654162, 1.06, 160.00, 168.96, 739.81, 900.36
16670162, 1.05, 160.00, 168.32, 740.52, 901.11
16686162, 1.05, 159.90, 168.21, 741.24, 901.86
16702163, 1.05, 159.90, 167.57, 741.95, 902.60
16718163, 1.04, 160.00, 167.04, 742.66, 903.35
16734162, 1.04, 160.00, 167.04, 743.37, 904.09
16750162, 1.04, 160.00, 166.40, 744.08, 904.83
16766162, 1.04, 160.00, 165.76, 744.79, 905.57
16782163, 1.03, 160.00, 165.12, 745.50, 906.31
16798162, 1.03, 159.90, 165.02, 746.21, 907.04
16814163, 1.03, 160.00, 164.48, 746.92, 907.77
16830162, 1.02, 160.00, 163.84, 747.63, 908.50
16846162, 1.02, 160.00, 163.20, 748.34, 909.23
16862163, 1.02, 160.00, 162.56, 749.06, 909.95
16878163, 1.01, 159.90, 161.82, 749.77, 910.67
16894162, 1.01, 159.90, 161.18, 750.48, 911.39
16910162, 1.00, 160.00, 160.64, 751.19, 912.11
16911162, 1.00, 160.00, 160.00, 751.23, 912.15
