Repository: Moragor/NiMh_Battery_tests

# NiMh_Battery_tests
 A follow up to my alkaline battery tests

File: logged data/Energizer_AA_3mos_0.2C/LOGGER01.CSV
millis,voltage,current,power,capacity,energy
0, 1.21, 460.00, 556.60, 0.00, 0.00
15312, 1.21, 459.92, 554.66, 1.96, 2.36
31312, 1.20, 459.80, 552.67, 4.00, 4.82
47312, 1.20, 459.52, 552.33, 6.04, 7.28
63312, 1.20, 459.92, 550.98, 8.09, 9.73
79312, 1.20, 459.92, 550.97, 10.13, 12.19
95312, 1.19, 459.92, 549.13, 12.18, 14.64
111312, 1.20, 459.80, 550.84, 14.22, 17.08
127313, 1.19, 459.80, 549.01, 16.26, 19.53
143312, 1.19, 459.72, 548.89, 18.31, 21.97
159312, 1.19, 459.72, 548.89, 20.35, 24.41
175312, 1.19, 459.60, 548.74, 22.39, 26.84
191312, 1.19, 459.60, 548.75, 24.43, 29.27
207312, 1.19, 459.92, 547.29, 26.48, 31.70
223313, 1.19, 459.72, 547.05, 28.52, 34.13
239312, 1.19, 459.80, 545.31, 30.56, 36.55
255312, 1.18, 459.52, 543.15, 32.61, 38.97
271313, 1.19, 459.80, 545.30, 34.65, 41.39
287312, 1.18, 459.92, 543.61, 36.69, 43.81
303312, 1.18, 459.72, 543.38, 38.74, 46.23
319312, 1.18, 459.60, 541.39, 40.78, 48.64
335312, 1.18, 459.60, 541.40, 42.82, 51.05
351312, 1.18, 459.92, 541.77, 44.87, 53.46
367312, 1.18, 459.72, 541.53, 46.91, 55.87
383312, 1.18, 459.52, 541.30, 48.95, 58.28
399312, 1.18, 459.52, 541.29, 50.99, 60.68
415312, 1.18, 459.72, 541.53, 53.04, 63.08
431312, 1.17, 459.60, 539.56, 55.08, 65.48
447312, 1.17, 459.60, 539.56, 57.12, 67.88
463312, 1.17, 459.52, 539.46, 59.16, 70.28
479312, 1.18, 459.52, 541.31, 61.21, 72.68
495312, 1.17, 459.52, 537.62, 63.25, 75.08
511312, 1.17, 459.60, 537.73, 65.29, 77.47
527312, 1.17, 459.80, 537.94, 67.34, 79.87
543312, 1.17, 459.72, 537.85, 69.38, 82.26
559312, 1.17, 459.52, 537.62, 71.42, 84.65
575313, 1.17, 459.80, 537.96, 73.46, 87.04
591313, 1.17, 459.60, 537.70, 75.51, 89.43
607312, 1.17, 459.32, 535.55, 77.55, 91.82
623312, 1.17, 459.60, 537.71, 79.59, 94.21
639312, 1.17, 459.52, 535.79, 81.64, 96.60
655312, 1.17, 459.60, 535.88, 83.68, 98.98
671313, 1.17, 459.40, 537.48, 85.72, 101.37
687312, 1.17, 459.60, 535.87, 87.76, 103.75
703312, 1.17, 459.60, 535.88, 89.81, 106.14
719312, 1.17, 459.52, 535.77, 91.85, 108.52
735313, 1.17, 459.52, 535.77, 93.89, 110.90
751312, 1.17, 459.52, 535.80, 95.93, 113.28
767312, 1.16, 459.80, 534.27, 97.98, 115.66
783312, 1.17, 459.52, 535.78, 100.02, 118.04
799312, 1.16, 459.60, 534.04, 102.06, 120.42
815312, 1.17, 459.72, 536.02, 104.11, 122.80
831312, 1.16, 459.52, 533.95, 106.15, 125.18
847312, 1.16, 459.52, 533.94, 108.19, 127.56
863312, 1.16, 459.60, 534.02, 110.23, 129.94
879313, 1.16, 459.52, 533.94, 112.28, 132.32
895313, 1.17, 459.92, 536.25, 114.32, 134.70
911312, 1.16, 459.72, 534.18, 116.36, 137.07
927312, 1.16, 459.60, 534.03, 118.40, 139.45
943312, 1.17, 459.52, 535.78, 120.45, 141.83
959312, 1.17, 459.32, 535.54, 122.49, 144.21
975312, 1.17, 459.52, 535.78, 124.53, 146.58
991312, 1.16, 459.40, 533.80, 126.57, 148.95
1007312, 1.16, 459.32, 533.71, 128.62, 151.33
1023312, 1.16, 459.52, 533.94, 130.66, 153.70
1039312, 1.17, 459.60, 535.88, 132.70, 156.08
1055312, 1.16, 459.60, 534.04, 134.74, 158.45
1071313, 1.17, 459.60, 535.88, 136.79, 160.82
1087313, 1.17, 459.60, 535.87, 138.83, 163.20
1103312, 1.16, 459.32, 533.70, 140.87, 165.57
1119312, 1.16, 459.32, 533.71, 142.91, 167.95
1135312, 1.16, 459.40, 533.80, 144.96, 170.32
1151312, 1.16, 459.32, 533.71, 147.00, 172.69
1167313, 1.16, 459.32, 533.71, 149.04, 175.06
1183313, 1.16, 459.72, 534.17, 151.08, 177.44
1199312, 1.16, 459.40, 533.80, 153.13, 179.81
1215312, 1.16, 459.52, 533.94, 155.17, 182.19
1231312, 1.16, 459.92, 534.40, 157.21, 184.56
1247313, 1.16, 459.92, 534.39, 159.25, 186.93
1263312, 1.16, 459.52, 533.94, 161.30, 189.31
1279312, 1.16, 459.60, 532.19, 163.34, 191.68
1295312, 1.16, 459.52, 533.95, 165.38, 194.05
1311312, 1.16, 459.60, 534.03, 167.42, 196.42
1327312, 1.16, 459.40, 533.79, 169.47, 198.79
1343312, 1.16, 459.52, 533.93, 171.51, 201.16
1359312, 1.16, 459.52, 533.94, 173.55, 203.53
1375312, 1.16, 459.60, 534.05, 175.59, 205.90
1391312, 1.16, 459.52, 533.95, 177.64, 208.27
1407312, 1.16, 459.52, 532.11, 179.68, 210.65
1423312, 1.16, 459.80, 534.28, 181.72, 213.02
1439312, 1.16, 459.52, 532.10, 183.76, 215.39
1455312, 1.16, 459.40, 533.80, 185.81, 217.76
1471312, 1.16, 459.60, 534.03, 187.85, 220.13
1487312, 1.16, 459.52, 533.94, 189.89, 222.50
1503312, 1.16, 459.52, 532.10, 191.93, 224.87
1519312, 1.16, 459.40, 533.83, 193.98, 227.24
1535312, 1.16, 459.40, 533.80, 196.02, 229.62
1551312, 1.16, 459.40, 533.80, 198.06, 231.99
1567312, 1.16, 459.52, 533.94, 200.10, 234.36
1583312, 1.16, 459.80, 534.26, 202.14, 236.73
1599313, 1.16, 459.52, 533.94, 204.19, 239.10
1615312, 1.16, 459.52, 533.93, 206.23, 241.47
1631313, 1.16, 459.52, 532.10, 208.27, 243.84
1647312, 1.16, 459.52, 533.94, 210.31, 246.21
1663312, 1.16, 459.40, 531.97, 212.36, 248.58
1679312, 1.16, 459.40, 531.96, 214.40, 250.95
1695312, 1.16, 459.40, 533.79, 216.44, 253.32
1711312, 1.16, 459.32, 533.71, 218.48, 255.69
1727312, 1.16, 459.92, 534.40, 220.53, 258.06
1743313, 1.16, 459.60, 534.03, 222.57, 260.43
1759312, 1.16, 459.40, 533.80, 224.61, 262.80
1775312, 1.16, 459.40, 533.81, 226.65, 265.17
1791312, 1.16, 459.72, 534.18, 228.70, 267.55
1807312, 1.16, 459.52, 533.94, 230.74, 269.92
1823312, 1.16, 459.60, 534.02, 232.78, 272.29
1839312, 1.16, 459.60, 534.04, 234.82, 274.66
1855313, 1.16, 459.52, 532.09, 236.87, 277.03
1871312, 1.16, 459.72, 534.18, 238.91, 279.40
1887312, 1.16, 459.60, 534.04, 240.95, 281.77
1903312, 1.16, 459.32, 533.71, 242.99, 284.14
1919312, 1.16, 459.60, 532.19, 245.04, 286.50
1935312, 1.16, 459.80, 532.43, 247.08, 288.88
1951313, 1.16, 459.52, 532.10, 249.12, 291.25
1967312, 1.16, 459.60, 534.02, 251.16, 293.61
1983313, 1.16, 459.52, 533.95, 253.21, 295.98
1999312, 1.16, 459.40, 533.80, 255.25, 298.35
2015312, 1.16, 459.72, 534.17, 257.29, 300.71
2031312, 1.16, 459.32, 531.87, 259.33, 303.08
2047312, 1.16, 459.32, 531.86, 261.37, 305.45
2063312, 1.16, 459.40, 533.81, 263.42, 307.82
2079312, 1.16, 459.60, 532.20, 265.46, 310.19
2095312, 1.16, 459.60, 532.18, 267.50, 312.55
2111312, 1.16, 459.40, 531.96, 269.54, 314.92
2127312, 1.16, 459.60, 532.19, 271.59, 317.29
2143312, 1.16, 459.52, 532.10, 273.63, 319.66
2159313, 1.16, 459.72, 532.33, 275.67, 322.02
2175312, 1.16, 459.60, 532.19, 277.71, 324.39
2191312, 1.16, 459.40, 531.97, 279.76, 326.76
2207312, 1.16, 459.40, 531.96, 281.80, 329.12
2223312, 1.16, 459.72, 532.34, 283.84, 331.49
2239312, 1.16, 459.52, 532.11, 285.88, 333.86
2255312, 1.16, 459.60, 532.20, 287.92, 336.22
2271312, 1.16, 459.72, 532.34, 289.97, 338.59
2287312, 1.16, 459.92, 534.41, 292.01, 340.96
2303312, 1.16, 459.32, 531.87, 294.05, 343.33
2319312, 1.16, 459.72, 532.33, 296.09, 345.69
2335312, 1.16, 459.60, 532.18, 298.14, 348.06
2351312, 1.16, 459.60, 532.18, 300.18, 350.42
2367313, 1.16, 459.40, 531.97, 302.22, 352.79
2383312, 1.16, 459.72, 534.17, 304.26, 355.15
2399312, 1.16, 459.72, 532.34, 306.30, 357.52
2415312, 1.16, 459.52, 532.10, 308.35, 359.89
2431312, 1.16, 459.80, 532.42, 310.39, 362.25
2447312, 1.16, 459.32, 533.70, 312.43, 364.62
2463312, 1.16, 459.40, 531.97, 314.47, 366.98
2479312, 1.16, 459.52, 532.11, 316.51, 369.35
2495312, 1.16, 459.72, 532.33, 318.56, 371.71
2511312, 1.16, 459.60, 532.20, 320.60, 374.08
2527313, 1.16, 459.52, 532.11, 322.64, 376.44
2543312, 1.16, 459.72, 532.33, 324.68, 378.81
2559313, 1.16, 459.40, 531.96, 326.73, 381.17
2575313, 1.16, 459.32, 531.87, 328.77, 383.54
2591312, 1.16, 459.80, 532.43, 330.81, 385.90
2607313, 1.16, 459.52, 532.09, 332.85, 388.27
2623312, 1.16, 459.60, 532.19, 334.90, 390.63
2639313, 1.16, 459.60, 532.20, 336.94, 393.00
2655312, 1.16, 459.60, 532.20, 338.98, 395.36
2671312, 1.16, 459.52, 532.10, 341.02, 397.73
2687312, 1.16, 459.32, 531.86, 343.07, 400.09
2703312, 1.15, 459.52, 530.26, 345.11, 402.45
2719313, 1.16, 459.60, 532.21, 347.15, 404.82
2735313, 1.16, 459.60, 532.20, 349.19, 407.18
2751313, 1.16, 459.20, 531.73, 351.24, 409.55
2767312, 1.16, 459.20, 531.74, 353.28, 411.91
2783312, 1.16, 459.52, 532.11, 355.32, 414.28
2799313, 1.16, 459.72, 532.36, 357.36, 416.64
2815312, 1.15, 459.52, 530.26, 359.41, 419.00
2831313, 1.15, 459.52, 530.27, 361.45, 421.37
2847312, 1.16, 459.72, 532.34, 363.49, 423.73
2863312, 1.16, 459.72, 532.34, 365.53, 426.09
2879312, 1.16, 459.52, 532.10, 367.57, 428.46
2895313, 1.16, 459.40, 531.97, 369.62, 430.82
2911312, 1.16, 459.72, 532.32, 371.66, 433.18
2927312, 1.16, 459.72, 532.34, 373.70, 435.54
2943312, 1.15, 459.60, 530.36, 375.74, 437.91
2959312, 1.16, 459.60, 532.18, 377.79, 440.27
2975312, 1.16, 459.60, 532.19, 379.83, 442.63
2991313, 1.16, 459.72, 532.33, 381.87, 445.00
3007312, 1.15, 459.52, 530.26, 383.91, 447.36
3023312, 1.15, 459.60, 530.35, 385.96, 449.72
3039312, 1.16, 459.32, 531.86, 388.00, 452.08
3055312, 1.16, 459.40, 533.80, 390.04, 454.44
3071313, 1.16, 459.60, 532.19, 392.08, 456.80
3087312, 1.16, 459.52, 532.11, 394.13, 459.17
3103313, 1.16, 459.52, 532.10, 396.17, 461.53
3119312, 1.16, 459.40, 531.97, 398.21, 463.90
3135312, 1.16, 459.60, 532.19, 400.25, 466.26
3151312, 1.16, 459.52, 532.10, 402.30, 468.62
3167312, 1.15, 459.52, 530.27, 404.34, 470.98
3183312, 1.16, 459.20, 531.73, 406.38, 473.34
3199312, 1.16, 459.52, 532.08, 408.42, 475.70
3215312, 1.15, 459.20, 529.90, 410.47, 478.06
3231312, 1.15, 459.32, 530.03, 412.51, 480.42
3247312, 1.15, 459.52, 530.27, 414.55, 482.78
3263313, 1.15, 459.12, 529.81, 416.59, 485.14
3279312, 1.15, 459.60, 530.34, 418.63, 487.50
3295313, 1.16, 459.52, 532.10, 420.68, 489.86
3311312, 1.15, 459.80, 530.58, 422.72, 492.22
3327312, 1.15, 459.92, 530.73, 424.76, 494.58
3343312, 1.15, 459.60, 530.35, 426.80, 496.94
3359312, 1.15, 459.52, 530.26, 428.85, 499.30
3375313, 1.15, 459.52, 530.25, 430.89, 501.66
3391312, 1.16, 459.40, 531.98, 432.93, 504.02
3407312, 1.15, 459.52, 530.26, 434.97, 506.38
3423312, 1.15, 459.60, 530.36, 437.02, 508.74
3439313, 1.16, 459.60, 532.19, 439.06, 511.10
3455312, 1.15, 459.72, 530.50, 441.10, 513.46
3471312, 1.15, 459.72, 530.49, 443.14, 515.82
3487312, 1.15, 459.72, 530.49, 445.19, 518.18
3503312, 1.15, 459.32, 530.04, 447.23, 520.54
3519312, 1.16, 459.40, 531.96, 449.27, 522.90
3535312, 1.15, 459.80, 530.59, 451.31, 525.25
3551312, 1.15, 459.32, 530.03, 453.36, 527.61
3567312, 1.16, 459.32, 531.87, 455.40, 529.97
3583312, 1.16, 459.72, 532.33, 457.44, 532.33
3599312, 1.15, 459.80, 530.59, 459.48, 534.69
3615312, 1.16, 459.72, 532.34, 461.53, 537.05
3631312, 1.15, 459.40, 530.12, 463.57, 539.41
3647312, 1.16, 459.52, 532.09, 465.61, 541.76
3663312, 1.15, 459.60, 530.35, 467.65, 544.12
3679313, 1.15, 459.52, 530.25, 469.70, 546.48
3695312, 1.15, 459.32, 530.03, 471.74, 548.84
3711312, 1.15, 459.72, 530.50, 473.78, 551.19
3727313, 1.15, 459.72, 530.50, 475.82, 553.55
3743313, 1.15, 459.40, 530.13, 477.87, 555.91
3759312, 1.16, 459.60, 532.19, 479.91, 558.27
3775312, 1.15, 459.12, 529.79, 481.95, 560.62
3791313, 1.15, 459.52, 530.26, 483.99, 562.98
3807312, 1.15, 459.52, 530.26, 486.03, 565.34
3823312, 1.15, 459.40, 530.12, 488.08, 567.69
3839312, 1.15, 459.40, 530.12, 490.12, 570.05
3855312, 1.15, 459.52, 530.27, 492.16, 572.41
3871312, 1.15, 459.52, 530.26, 494.20, 574.76
3887312, 1.15, 459.72, 530.50, 496.25, 577.12
3903312, 1.15, 459.52, 528.43, 498.29, 579.47
3919312, 1.15, 459.52, 530.27, 500.33, 581.83
3935312, 1.15, 459.72, 530.50, 502.37, 584.19
3951312, 1.15, 459.52, 530.26, 504.42, 586.54
3967312, 1.15, 459.20, 529.88, 506.46, 588.90
3983312, 1.15, 459.32, 528.20, 508.50, 591.25
3999312, 1.15, 459.60, 530.36, 510.54, 593.61
4015312, 1.15, 459.52, 528.43, 512.59, 595.96
4031312, 1.15, 459.52, 530.27, 514.63, 598.32
4047313, 1.15, 459.40, 530.13, 516.67, 600.67
4063312, 1.15, 459.60, 530.36, 518.71, 603.03
4079312, 1.15, 459.52, 530.27, 520.75, 605.38
4095313, 1.15, 459.40, 530.12, 522.80, 607.73
4111313, 1.15, 459.20, 528.05, 524.84, 610.09
4127313, 1.15, 459.32, 530.02, 526.88, 612.44
4143312, 1.15, 459.20, 529.89, 528.92, 614.79
4159312, 1.15, 459.60, 530.35, 530.96, 617.15
4175312, 1.15, 459.32, 530.03, 533.01, 619.50
4191312, 1.15, 459.32, 530.02, 535.05, 621.85
4207312, 1.15, 459.52, 528.43, 537.09, 624.21
4223312, 1.15, 459.32, 528.20, 539.13, 626.56
4239312, 1.15, 459.52, 528.42, 541.17, 628.91
4255312, 1.15, 459.40, 528.29, 543.22, 631.26
4271312, 1.15, 459.52, 530.25, 545.26, 633.61
4287312, 1.15, 459.72, 530.48, 547.30, 635.96
4303312, 1.15, 459.52, 530.27, 549.34, 638.32
4319312, 1.15, 459.52, 530.26, 551.38, 640.67
4335312, 1.15, 459.60, 528.51, 553.43, 643.02
4351312, 1.15, 459.40, 530.12, 555.47, 645.37
4367312, 1.15, 459.52, 528.43, 557.51, 647.72
4383313, 1.15, 459.52, 530.27, 559.55, 650.07
4399312, 1.15, 459.60, 530.36, 561.59, 652.43
4415313, 1.15, 459.20, 528.06, 563.64, 654.77
4431313, 1.15, 459.32, 528.20, 565.68, 657.12
4447312, 1.15, 459.72, 528.66, 567.72, 659.47
4463312, 1.15, 459.12, 526.13, 569.76, 661.82
4479312, 1.15, 459.40, 528.29, 571.81, 664.17
4495312, 1.15, 459.60, 528.52, 573.85, 666.52
4511313, 1.15, 459.80, 528.76, 575.89, 668.87
4527312, 1.15, 459.60, 526.68, 577.93, 671.22
4543312, 1.15, 459.52, 528.43, 579.98, 673.57
4559312, 1.15, 459.80, 528.76, 582.02, 675.92
4575313, 1.15, 459.60, 528.52, 584.06, 678.27
4591312, 1.15, 459.32, 526.35, 586.10, 680.61
4607312, 1.15, 459.52, 528.43, 588.15, 682.96
4623312, 1.15, 459.40, 528.27, 590.19, 685.31
4639312, 1.15, 459.40, 528.27, 592.23, 687.66
4655312, 1.15, 459.40, 528.30, 594.27, 690.01
4671312, 1.15, 459.72, 530.49, 596.32, 692.36
4687313, 1.15, 459.72, 528.65, 598.36, 694.71
4703312, 1.15, 459.72, 528.66, 600.40, 697.05
4719312, 1.15, 459.60, 526.68, 602.45, 699.40
4735312, 1.15, 459.72, 528.66, 604.49, 701.75
4751313, 1.15, 459.60, 526.66, 606.53, 704.10
4767312, 1.15, 459.80, 528.75, 608.57, 706.44
4783312, 1.15, 459.40, 526.46, 610.62, 708.79
4799312, 1.15, 459.52, 528.43, 612.66, 711.14
4815312, 1.15, 459.60, 526.68, 614.70, 713.48
4831312, 1.15, 459.60, 528.51, 616.74, 715.83
4847312, 1.15, 459.52, 528.43, 618.79, 718.18
4863312, 1.15, 459.80, 526.91, 620.83, 720.52
4879313, 1.15, 459.52, 526.58, 622.87, 722.87
4895312, 1.15, 459.40, 528.29, 624.91, 725.21
4911312, 1.15, 459.72, 528.65, 626.96, 727.56
4927313, 1.15, 459.72, 528.66, 629.00, 729.90
4943312, 1.15, 459.40, 528.28, 631.04, 732.25
4959312, 1.15, 459.72, 526.82, 633.08, 734.59
4975312, 1.15, 459.52, 528.41, 635.13, 736.94
4991312, 1.15, 459.52, 528.43, 637.17, 739.28
5007312, 1.15, 459.60, 528.51, 639.21, 741.63
5023312, 1.15, 459.52, 526.59, 641.25, 743.97
5039312, 1.15, 459.72, 526.82, 643.30, 746.31
5055313, 1.15, 459.72, 526.83, 645.34, 748.66
5071312, 1.15, 459.60, 526.68, 647.38, 751.00
5087312, 1.15, 459.72, 526.83, 649.42, 753.35
5103313, 1.15, 459.52, 528.43, 651.47, 755.69
5119312, 1.15, 459.80, 526.91, 653.51, 758.03
5135312, 1.15, 459.52, 526.57, 655.55, 760.38
5151313, 1.15, 459.40, 526.44, 657.59, 762.72
5167313, 1.15, 459.72, 526.81, 659.64, 765.06
5183313, 1.15, 459.60, 528.51, 661.68, 767.41
5199312, 1.15, 459.92, 527.05, 663.72, 769.75
5215312, 1.15, 459.40, 526.44, 665.76, 772.09
5231312, 1.15, 459.72, 526.81, 667.81, 774.43
5247312, 1.15, 459.60, 526.68, 669.85, 776.77
5263312, 1.15, 459.20, 526.22, 671.89, 779.11
5279312, 1.15, 459.40, 526.45, 673.93, 781.45
5295312, 1.15, 459.40, 528.30, 675.98, 783.79
5311312, 1.15, 459.72, 526.82, 678.02, 786.13
5327312, 1.15, 459.60, 526.67, 680.06, 788.47
5343313, 1.14, 459.52, 524.75, 682.10, 790.82
5359313, 1.15, 459.60, 526.70, 684.15, 793.16
5375312, 1.15, 459.40, 526.45, 686.19, 795.50
5391312, 1.15, 459.60, 526.68, 688.23, 797.84
5407313, 1.15, 459.80, 526.92, 690.27, 800.18
5423312, 1.15, 459.52, 526.58, 692.32, 802.52
5439312, 1.15, 459.92, 527.06, 694.36, 804.86
5455312, 1.15, 459.60, 526.68, 696.40, 807.20
5471313, 1.15, 459.52, 526.58, 698.44, 809.54
5487312, 1.15, 459.32, 526.35, 700.48, 811.88
5503313, 1.15, 459.60, 526.68, 702.53, 814.22
5519312, 1.15, 459.40, 526.44, 704.57, 816.56
5535313, 1.15, 459.60, 526.68, 706.61, 818.90
5551312, 1.15, 459.40, 526.45, 708.65, 821.24
5567312, 1.15, 459.72, 526.81, 710.70, 823.58
5583312, 1.14, 459.32, 524.51, 712.74, 825.92
5599313, 1.15, 459.52, 526.59, 714.78, 828.26
5615313, 1.15, 459.32, 526.35, 716.82, 830.60
5631312, 1.15, 459.60, 526.67, 718.87, 832.93
5647312, 1.14, 459.32, 524.52, 720.91, 835.27
5663312, 1.14, 459.60, 524.84, 722.95, 837.61
5679312, 1.14, 459.40, 524.60, 724.99, 839.95
5695312, 1.15, 459.32, 526.36, 727.04, 842.28
5711312, 1.15, 459.40, 526.44, 729.08, 844.62
5727312, 1.15, 459.52, 526.57, 731.12, 846.96
5743312, 1.14, 459.60, 524.84, 733.16, 849.30
5759312, 1.15, 459.40, 526.45, 735.21, 851.64
5775312, 1.14, 459.52, 524.74, 737.25, 853.97
5791312, 1.15, 459.52, 526.61, 739.29, 856.31
5807312, 1.15, 459.52, 526.60, 741.33, 858.64
5823312, 1.15, 459.40, 526.44, 743.38, 860.98
5839313, 1.15, 459.40, 526.45, 745.42, 863.32
5855312, 1.15, 459.40, 526.45, 747.46, 865.65
5871313, 1.14, 459.80, 525.07, 749.50, 867.99
5887313, 1.15, 459.40, 526.45, 751.54, 870.32
5903312, 1.14, 459.40, 524.62, 753.59, 872.66
5919312, 1.14, 459.52, 524.74, 755.63, 874.99
5935312, 1.14, 459.40, 524.62, 757.67, 877.33
5951312, 1.14, 459.80, 525.06, 759.71, 879.66
5967312, 1.14, 459.72, 524.98, 761.76, 881.99
5983312, 1.14, 459.72, 524.98, 763.80, 884.33
5999313, 1.14, 459.60, 524.84, 765.84, 886.66
6015313, 1.14, 459.52, 524.76, 767.88, 889.00
6031312, 1.14, 459.52, 524.75, 769.92, 891.33
6047312, 1.15, 459.40, 526.46, 771.97, 893.67
6063312, 1.14, 459.32, 524.52, 774.01, 896.00
6079312, 1.15, 459.52, 526.58, 776.05, 898.34
6095312, 1.14, 459.60, 524.84, 778.09, 900.67
6111312, 1.14, 459.40, 524.61, 780.14, 903.00
6127312, 1.14, 459.40, 524.61, 782.18, 905.33
6143312, 1.14, 459.60, 524.84, 784.22, 907.67
6159312, 1.14, 459.80, 525.06, 786.26, 910.00
6175313, 1.14, 459.52, 524.75, 788.31, 912.33
6191312, 1.14, 459.32, 524.53, 790.35, 914.66
6207313, 1.14, 459.20, 522.54, 792.39, 917.00
6223312, 1.14, 459.52, 524.76, 794.43, 919.33
6239313, 1.14, 459.60, 524.83, 796.47, 921.66
6255313, 1.14, 459.52, 524.74, 798.52, 923.99
6271312, 1.15, 459.52, 526.58, 800.56, 926.33
6287313, 1.14, 459.60, 523.00, 802.60, 928.66
6303312, 1.14, 459.40, 524.61, 804.64, 930.99
6319312, 1.14, 459.32, 524.52, 806.68, 933.32
6335312, 1.14, 459.40, 524.61, 808.73, 935.65
6351312, 1.14, 459.32, 524.51, 810.77, 937.98
6367313, 1.14, 459.40, 524.63, 812.81, 940.31
6383313, 1.14, 459.60, 524.84, 814.85, 942.64
6399313, 1.14, 459.80, 525.08, 816.90, 944.98
6415313, 1.14, 459.32, 524.51, 818.94, 947.31
6431312, 1.14, 459.72, 524.97, 820.98, 949.64
6447312, 1.14, 459.32, 524.52, 823.02, 951.97
6463312, 1.14, 459.60, 524.84, 825.07, 954.30
6479312, 1.14, 459.60, 524.85, 827.11, 956.63
6495312, 1.14, 459.60, 524.84, 829.15, 958.97
6511312, 1.14, 459.52, 524.74, 831.19, 961.29
6527312, 1.14, 459.40, 524.61, 833.24, 963.62
6543312, 1.14, 459.72, 524.99, 835.28, 965.95
6559312, 1.14, 459.52, 522.91, 837.32, 968.28
6575312, 1.14, 459.52, 524.74, 839.36, 970.61
6591312, 1.14, 459.72, 524.98, 841.41, 972.95
6607312, 1.14, 460.00, 525.31, 843.45, 975.27
6623313, 1.14, 459.72, 524.98, 845.49, 977.60
6639312, 1.14, 459.52, 522.90, 847.54, 979.93
6655313, 1.14, 459.60, 523.00, 849.58, 982.26
6671312, 1.14, 459.72, 524.98, 851.62, 984.59
6687312, 1.14, 459.40, 522.76, 853.66, 986.92
6703312, 1.14, 459.20, 522.54, 855.71, 989.25
6719313, 1.14, 459.40, 522.78, 857.75, 991.57
6735312, 1.14, 459.52, 524.77, 859.79, 993.90
6751312, 1.14, 459.52, 522.92, 861.83, 996.23
6767312, 1.14, 459.72, 523.14, 863.88, 998.56
6783312, 1.14, 459.80, 523.23, 865.92, 1000.89
6799312, 1.14, 459.80, 525.07, 867.96, 1003.22
6815312, 1.14, 459.72, 523.14, 870.00, 1005.54
6831313, 1.14, 459.72, 523.14, 872.05, 1007.87
6847312, 1.14, 459.72, 524.98, 874.09, 1010.20
6863313, 1.14, 459.80, 525.07, 876.13, 1012.53
6879313, 1.14, 459.72, 523.14, 878.17, 1014.85
6895313, 1.14, 459.60, 522.99, 880.22, 1017.18
6911312, 1.14, 459.40, 522.77, 882.26, 1019.50
6927313, 1.14, 459.60, 524.85, 884.30, 1021.83
6943312, 1.14, 459.40, 522.78, 886.34, 1024.16
6959312, 1.14, 459.60, 523.01, 888.39, 1026.48
6975312, 1.14, 459.80, 525.07, 890.43, 1028.81
6991312, 1.14, 459.52, 524.75, 892.47, 1031.14
7007312, 1.14, 459.72, 523.15, 894.52, 1033.46
7023312, 1.14, 459.60, 523.01, 896.56, 1035.79
7039312, 1.14, 459.60, 524.84, 898.60, 1038.11
7055312, 1.14, 459.40, 522.78, 900.64, 1040.44
7071312, 1.14, 459.72, 524.98, 902.69, 1042.77
7087313, 1.14, 459.40, 522.77, 904.73, 1045.09
7103312, 1.14, 459.72, 524.97, 906.77, 1047.41
7119312, 1.14, 459.60, 524.86, 908.81, 1049.74
7135312, 1.14, 459.32, 522.69, 910.85, 1052.06
7151313, 1.14, 459.40, 522.77, 912.90, 1054.39
7167312, 1.14, 459.60, 523.01, 914.94, 1056.71
7183312, 1.14, 459.60, 523.01, 916.98, 1059.04
7199312, 1.14, 459.32, 522.68, 919.02, 1061.36
7215313, 1.14, 459.60, 523.02, 921.07, 1063.69
7231312, 1.14, 459.40, 522.80, 923.11, 1066.01
7247312, 1.14, 459.52, 522.92, 925.15, 1068.33
7263312, 1.14, 459.40, 522.77, 927.19, 1070.66
7279313, 1.14, 459.60, 523.01, 929.24, 1072.98
7295312, 1.14, 459.60, 523.01, 931.28, 1075.31
7311312, 1.14, 459.60, 523.00, 933.32, 1077.63
7327313, 1.13, 459.52, 521.07, 935.36, 1079.95
7343312, 1.14, 459.72, 523.14, 937.41, 1082.28
7359313, 1.14, 459.52, 522.91, 939.45, 1084.60
7375312, 1.14, 459.52, 522.91, 941.49, 1086.93
7391312, 1.14, 459.40, 522.77, 943.53, 1089.25
7407312, 1.14, 459.52, 522.92, 945.58, 1091.58
7423312, 1.14, 459.60, 524.84, 947.62, 1093.90
7439312, 1.14, 459.32, 522.68, 949.66, 1096.23
7455312, 1.14, 459.32, 522.67, 951.70, 1098.55
7471312, 1.14, 459.32, 522.69, 953.75, 1100.87
7487312, 1.14, 459.32, 522.68, 955.79, 1103.20
7503312, 1.14, 459.60, 523.01, 957.83, 1105.52
7519312, 1.14, 459.52, 522.91, 959.87, 1107.84
7535312, 1.14, 459.72, 523.14, 961.92, 1110.16
7551312, 1.14, 459.32, 522.68, 963.96, 1112.49
7567313, 1.13, 459.60, 521.17, 966.00, 1114.81
7583312, 1.14, 459.52, 522.92, 968.04, 1117.13
7599312, 1.13, 459.60, 521.15, 970.08, 1119.45
7615313, 1.14, 459.32, 522.68, 972.13, 1121.78
7631312, 1.14, 459.52, 522.91, 974.17, 1124.10
7647312, 1.13, 459.60, 521.16, 976.21, 1126.42
7663312, 1.14, 459.60, 523.00, 978.25, 1128.74
7679312, 1.13, 459.52, 521.07, 980.30, 1131.06
7695313, 1.14, 459.60, 523.01, 982.34, 1133.39
7711312, 1.13, 459.40, 520.93, 984.38, 1135.71
7727312, 1.14, 459.40, 522.78, 986.42, 1138.03
7743313, 1.14, 459.60, 523.00, 988.46, 1140.35
7759312, 1.13, 459.32, 520.85, 990.51, 1142.67
7775312, 1.14, 459.40, 522.77, 992.55, 1144.99
7791312, 1.13, 459.52, 521.08, 994.59, 1147.32
7807312, 1.14, 459.52, 522.91, 996.63, 1149.64
7823312, 1.14, 459.60, 523.00, 998.67, 1151.96
7839312, 1.14, 459.20, 522.54, 1000.72, 1154.28
7855312, 1.14, 459.60, 523.00, 1002.76, 1156.60
7871313, 1.14, 459.52, 522.91, 1004.80, 1158.92
7887312, 1.13, 459.40, 520.94, 1006.84, 1161.24
7903312, 1.14, 459.52, 522.92, 1008.89, 1163.56
7919312, 1.13, 459.52, 521.08, 1010.93, 1165.88
7935312, 1.14, 459.80, 523.23, 1012.97, 1168.20
7951313, 1.13, 459.72, 521.29, 1015.01, 1170.53
7967313, 1.13, 459.92, 521.53, 1017.06, 1172.84
7983313, 1.13, 459.52, 521.07, 1019.10, 1175.16
7999312, 1.13, 459.60, 521.17, 1021.14, 1177.48
8015312, 1.14, 459.52, 522.92, 1023.18, 1179.80
8031312, 1.13, 459.52, 519.24, 1025.23, 1182.12
8047313, 1.14, 459.52, 522.91, 1027.27, 1184.44
8063312, 1.13, 459.52, 521.08, 1029.31, 1186.76
8079312, 1.13, 459.40, 520.94, 1031.35, 1189.08
8095312, 1.13, 459.80, 521.39, 1033.40, 1191.40
8111312, 1.13, 459.72, 521.29, 1035.44, 1193.72
8127312, 1.13, 459.72, 521.30, 1037.48, 1196.04
8143312, 1.13, 459.80, 521.39, 1039.53, 1198.36
8159312, 1.14, 459.40, 522.77, 1041.57, 1200.67
8175313, 1.13, 459.60, 521.18, 1043.61, 1202.99
8191312, 1.13, 459.52, 521.09, 1045.65, 1205.31
8207312, 1.14, 459.52, 522.92, 1047.70, 1207.63
8223312, 1.14, 459.40, 522.78, 1049.74, 1209.95
8239312, 1.13, 459.72, 521.30, 1051.78, 1212.26
8255312, 1.14, 459.52, 522.92, 1053.82, 1214.58
8271312, 1.13, 459.40, 520.94, 1055.87, 1216.90
8287312, 1.13, 459.80, 521.39, 1057.91, 1219.22
8303312, 1.14, 459.72, 523.15, 1059.95, 1221.53
8319312, 1.13, 459.92, 521.53, 1061.99, 1223.85
8335312, 1.13, 459.92, 521.54, 1064.04, 1226.16
8351312, 1.13, 459.60, 521.16, 1066.08, 1228.48
8367312, 1.13, 459.72, 521.29, 1068.12, 1230.79
8383313, 1.13, 459.80, 521.39, 1070.16, 1233.11
8399313, 1.13, 459.60, 521.15, 1072.21, 1235.43
8415312, 1.13, 459.72, 521.32, 1074.25, 1237.74
8431313, 1.13, 459.40, 520.95, 1076.29, 1240.06
8447312, 1.13, 459.40, 519.09, 1078.33, 1242.37
8463312, 1.13, 459.52, 521.07, 1080.38, 1244.68
8479312, 1.13, 459.52, 521.08, 1082.42, 1247.00
8495312, 1.13, 459.60, 519.34, 1084.46, 1249.32
8511312, 1.13, 459.40, 520.94, 1086.50, 1251.63
8527312, 1.13, 459.40, 520.94, 1088.55, 1253.94
8543313, 1.13, 459.60, 521.17, 1090.59, 1256.26
8559312, 1.13, 459.72, 521.30, 1092.63, 1258.57
8575312, 1.13, 459.40, 519.11, 1094.67, 1260.88
8591312, 1.13, 459.52, 521.07, 1096.72, 1263.19
8607312, 1.13, 459.52, 521.08, 1098.76, 1265.51
8623312, 1.13, 459.32, 520.84, 1100.80, 1267.82
8639312, 1.13, 459.60, 519.33, 1102.84, 1270.13
8655312, 1.13, 459.72, 519.46, 1104.88, 1272.45
8671313, 1.13, 459.60, 519.33, 1106.93, 1274.76
8687312, 1.13, 459.60, 519.32, 1108.97, 1277.07
8703312, 1.13, 459.60, 519.33, 1111.01, 1279.38
8719312, 1.13, 459.52, 519.23, 1113.05, 1281.69
8735312, 1.13, 459.52, 521.06, 1115.10, 1284.00
8751312, 1.13, 459.52, 519.24, 1117.14, 1286.32
8767312, 1.13, 459.40, 519.09, 1119.18, 1288.63
8783312, 1.13, 459.40, 520.94, 1121.22, 1290.94
8799312, 1.13, 459.52, 521.07, 1123.27, 1293.25
8815312, 1.13, 459.72, 521.30, 1125.31, 1295.56
8831312, 1.13, 459.72, 519.46, 1127.35, 1297.87
8847312, 1.13, 459.72, 519.47, 1129.39, 1300.18
8863313, 1.13, 459.72, 519.47, 1131.44, 1302.49
8879312, 1.13, 459.52, 519.22, 1133.48, 1304.80
8895312, 1.13, 459.40, 519.10, 1135.52, 1307.11
8911312, 1.13, 459.40, 519.09, 1137.56, 1309.42
8927312, 1.13, 459.60, 519.32, 1139.60, 1311.73
8943312, 1.13, 459.40, 519.10, 1141.65, 1314.04
8959312, 1.13, 459.72, 519.46, 1143.69, 1316.35
8975312, 1.13, 459.52, 519.23, 1145.73, 1318.65
8991313, 1.13, 459.40, 519.11, 1147.77, 1320.96
9007312, 1.13, 459.40, 519.09, 1149.82, 1323.27
9023312, 1.13, 459.60, 519.33, 1151.86, 1325.58
9039313, 1.13, 459.20, 518.88, 1153.90, 1327.89
9055312, 1.13, 459.60, 519.33, 1155.94, 1330.19
9071312, 1.13, 459.60, 519.33, 1157.98, 1332.50
9087313, 1.13, 459.52, 519.23, 1160.03, 1334.81
9103312, 1.13, 459.40, 517.26, 1162.07, 1337.11
9119312, 1.13, 459.40, 519.09, 1164.11, 1339.42
9135312, 1.13, 459.52, 519.23, 1166.15, 1341.72
9151312, 1.13, 459.20, 518.87, 1168.20, 1344.03
9167312, 1.13, 459.40, 517.28, 1170.24, 1346.33
9183312, 1.13, 459.52, 517.40, 1172.28, 1348.64
9199312, 1.13, 459.60, 519.33, 1174.32, 1350.94
9215313, 1.13, 459.60, 519.31, 1176.36, 1353.25
9231312, 1.13, 459.60, 517.49, 1178.41, 1355.55
9247312, 1.13, 459.40, 517.26, 1180.45, 1357.86
9263312, 1.13, 459.60, 517.48, 1182.49, 1360.16
9279312, 1.13, 459.60, 519.33, 1184.54, 1362.46
9295312, 1.13, 459.40, 517.25, 1186.58, 1364.77
9311312, 1.13, 459.60, 517.49, 1188.62, 1367.07
9327313, 1.13, 459.60, 517.50, 1190.66, 1369.37
9343312, 1.13, 459.60, 517.50, 1192.71, 1371.68
9359312, 1.13, 459.60, 517.49, 1194.75, 1373.98
9375312, 1.13, 459.40, 519.10, 1196.79, 1376.28
9391312, 1.13, 459.52, 519.23, 1198.83, 1378.58
9407312, 1.13, 459.72, 517.61, 1200.88, 1380.88
9423312, 1.13, 459.32, 517.18, 1202.92, 1383.18
9439312, 1.13, 459.72, 517.64, 1204.96, 1385.48
9455313, 1.13, 459.52, 517.40, 1207.01, 1387.78
9471313, 1.13, 459.52, 517.40, 1209.05, 1390.08
9487313, 1.13, 459.60, 517.50, 1211.09, 1392.38
9503312, 1.13, 459.60, 517.49, 1213.13, 1394.68
9519312, 1.13, 459.52, 517.40, 1215.18, 1396.98
9535312, 1.13, 459.52, 517.39, 1217.22, 1399.28
9551312, 1.13, 459.52, 517.40, 1219.26, 1401.58
9567312, 1.13, 459.52, 517.39, 1221.30, 1403.88
9583312, 1.13, 459.60, 517.50, 1223.35, 1406.17
9599312, 1.13, 459.60, 517.48, 1225.39, 1408.47
9615313, 1.12, 459.40, 515.42, 1227.43, 1410.77
9631312, 1.13, 459.52, 517.40, 1229.47, 1413.07
9647312, 1.13, 459.52, 517.41, 1231.52, 1415.37
9663313, 1.12, 459.80, 515.87, 1233.56, 1417.67
9679312, 1.12, 459.72, 515.78, 1235.60, 1419.96
9695312, 1.12, 459.72, 515.79, 1237.65, 1422.26
9711312, 1.12, 459.52, 515.58, 1239.69, 1424.55
9727312, 1.13, 459.52, 517.39, 1241.73, 1426.85
9743313, 1.13, 459.40, 517.27, 1243.77, 1429.15
9759312, 1.13, 459.60, 517.48, 1245.82, 1431.44
9775312, 1.12, 459.52, 515.57, 1247.86, 1433.74
9791312, 1.12, 459.60, 515.65, 1249.90, 1436.03
9807312, 1.12, 459.72, 515.79, 1251.94, 1438.32
9823312, 1.13, 459.60, 517.51, 1253.99, 1440.62
9839313, 1.12, 460.00, 516.11, 1256.03, 1442.91
9855312, 1.12, 459.60, 515.65, 1258.07, 1445.20
9871313, 1.12, 459.40, 515.43, 1260.11, 1447.50
9887312, 1.12, 459.32, 515.32, 1262.16, 1449.79
9903312, 1.12, 459.52, 515.56, 1264.20, 1452.08
9919313, 1.12, 459.40, 515.42, 1266.24, 1454.37
9935313, 1.12, 459.32, 515.35, 1268.28, 1456.66
9951313, 1.13, 459.40, 517.26, 1270.33, 1458.95
9967313, 1.12, 459.60, 515.65, 1272.37, 1461.24
9983313, 1.12, 459.32, 515.33, 1274.41, 1463.53
9999313, 1.12, 459.72, 513.94, 1276.45, 1465.82
10015312, 1.12, 459.80, 515.88, 1278.49, 1468.11
10031312, 1.12, 459.60, 513.81, 1280.54, 1470.39
10047313, 1.12, 459.52, 515.56, 1282.58, 1472.68
10063313, 1.12, 459.60, 515.64, 1284.62, 1474.97
10079313, 1.12, 459.12, 515.10, 1286.66, 1477.26
10095312, 1.12, 459.52, 513.72, 1288.71, 1479.54
10111312, 1.12, 459.60, 513.80, 1290.75, 1481.83
10127312, 1.12, 459.32, 515.33, 1292.79, 1484.11
10143313, 1.12, 459.40, 513.58, 1294.83, 1486.40
10159313, 1.12, 459.32, 513.50, 1296.87, 1488.68
10175313, 1.12, 459.32, 513.48, 1298.92, 1490.96
10191312, 1.12, 459.40, 513.59, 1300.96, 1493.24
10207312, 1.12, 459.60, 513.81, 1303.00, 1495.53
10223313, 1.12, 459.12, 513.27, 1305.04, 1497.81
10239312, 1.12, 459.32, 513.49, 1307.08, 1500.09
10255312, 1.12, 459.60, 513.81, 1309.13, 1502.37
10271312, 1.12, 459.32, 513.48, 1311.17, 1504.65
10287313, 1.12, 459.32, 513.49, 1313.21, 1506.94
10303312, 1.12, 459.32, 513.49, 1315.25, 1509.22
10319312, 1.11, 459.32, 511.66, 1317.29, 1511.50
10335312, 1.12, 459.40, 513.58, 1319.34, 1513.78
10351312, 1.11, 459.40, 511.75, 1321.38, 1516.06
10367312, 1.12, 459.52, 513.71, 1323.42, 1518.34
10383312, 1.12, 459.32, 513.51, 1325.46, 1520.62
10399312, 1.11, 459.40, 511.74, 1327.50, 1522.90
10415312, 1.11, 459.60, 511.98, 1329.55, 1525.17
10431312, 1.12, 459.52, 513.73, 1331.59, 1527.45
10447312, 1.11, 459.32, 511.67, 1333.63, 1529.73
10463313, 1.11, 459.32, 511.66, 1335.67, 1532.00
10479312, 1.11, 459.72, 512.11, 1337.72, 1534.28
10495312, 1.11, 459.32, 511.66, 1339.76, 1536.55
10511313, 1.11, 459.52, 511.87, 1341.80, 1538.83
10527312, 1.11, 459.72, 510.27, 1343.84, 1541.10
10543312, 1.11, 459.40, 511.74, 1345.89, 1543.38
10559312, 1.11, 459.32, 511.67, 1347.93, 1545.65
10575312, 1.11, 459.52, 510.05, 1349.97, 1547.92
10591312, 1.11, 459.52, 510.05, 1352.01, 1550.20
10607312, 1.11, 459.60, 511.97, 1354.06, 1552.47
10623312, 1.11, 459.40, 511.74, 1356.10, 1554.74
10639312, 1.11, 459.40, 511.75, 1358.14, 1557.01
10655313, 1.11, 459.60, 510.15, 1360.18, 1559.28
10671312, 1.11, 459.80, 512.19, 1362.23, 1561.56
10687312, 1.11, 459.20, 509.68, 1364.27, 1563.83
10703313, 1.11, 459.72, 510.28, 1366.31, 1566.09
10719312, 1.11, 459.40, 509.92, 1368.35, 1568.36
10735312, 1.11, 459.40, 509.92, 1370.39, 1570.63
10751312, 1.11, 459.52, 510.05, 1372.44, 1572.90
10767313, 1.11, 459.20, 509.69, 1374.48, 1575.16
10783312, 1.11, 459.40, 509.91, 1376.52, 1577.43
10799312, 1.11, 459.72, 510.26, 1378.56, 1579.70
10815312, 1.11, 459.80, 510.36, 1380.61, 1581.96
10831312, 1.11, 459.72, 510.28, 1382.65, 1584.23
10847313, 1.11, 459.72, 510.27, 1384.69, 1586.50
10863312, 1.11, 459.52, 508.20, 1386.73, 1588.76
10879312, 1.11, 459.40, 509.91, 1388.78, 1591.03
10895312, 1.11, 459.40, 508.06, 1390.82, 1593.29
10911312, 1.11, 459.60, 508.30, 1392.86, 1595.55
10927312, 1.11, 459.40, 508.07, 1394.90, 1597.81
10943312, 1.11, 459.32, 507.99, 1396.95, 1600.07
10959312, 1.11, 459.52, 510.04, 1398.99, 1602.33
10975312, 1.11, 459.80, 508.52, 1401.03, 1604.59
10991313, 1.11, 459.72, 508.44, 1403.07, 1606.85
11007312, 1.11, 459.52, 508.21, 1405.12, 1609.11
11023312, 1.11, 459.60, 508.29, 1407.16, 1611.37
11039313, 1.11, 459.40, 509.92, 1409.20, 1613.63
11055313, 1.11, 459.72, 508.42, 1411.24, 1615.89
11071312, 1.11, 459.60, 508.29, 1413.29, 1618.14
11087312, 1.11, 459.52, 508.21, 1415.33, 1620.40
11103312, 1.11, 459.32, 507.98, 1417.37, 1622.66
11119312, 1.11, 459.52, 508.20, 1419.41, 1624.91
11135312, 1.10, 459.72, 506.57, 1421.45, 1627.17
11151312, 1.10, 459.40, 506.24, 1423.50, 1629.42
11167313, 1.10, 459.60, 506.45, 1425.54, 1631.68
11183313, 1.10, 459.52, 506.36, 1427.58, 1633.93
11199312, 1.11, 459.52, 508.21, 1429.62, 1636.18
11215312, 1.10, 459.52, 506.37, 1431.66, 1638.44
11231313, 1.10, 459.20, 506.01, 1433.71, 1640.69
11247313, 1.10, 459.52, 506.37, 1435.75, 1642.94
11263312, 1.10, 459.52, 506.37, 1437.79, 1645.19
11279312, 1.10, 459.60, 506.46, 1439.83, 1647.44
11295313, 1.10, 459.52, 506.36, 1441.87, 1649.69
11311312, 1.10, 459.60, 504.61, 1443.92, 1651.93
11327312, 1.10, 459.40, 506.23, 1445.96, 1654.18
11343312, 1.10, 459.40, 506.23, 1448.00, 1656.43
11359312, 1.10, 459.52, 506.38, 1450.04, 1658.68
11375313, 1.10, 459.52, 504.53, 1452.08, 1660.93
11391312, 1.10, 459.40, 504.38, 1454.13, 1663.17
11407312, 1.10, 459.52, 506.37, 1456.17, 1665.42
11423312, 1.10, 459.52, 504.54, 1458.21, 1667.66
11439313, 1.10, 459.52, 504.53, 1460.25, 1669.91
11455312, 1.10, 459.40, 504.38, 1462.29, 1672.15
11471312, 1.10, 459.52, 504.53, 1464.34, 1674.39
11487312, 1.10, 459.60, 504.62, 1466.38, 1676.63
11503312, 1.10, 459.72, 504.75, 1468.42, 1678.88
11519313, 1.10, 459.00, 503.95, 1470.46, 1681.12
11535312, 1.10, 459.52, 504.53, 1472.50, 1683.36
11551312, 1.10, 459.40, 504.40, 1474.54, 1685.60
11567312, 1.09, 459.52, 502.70, 1476.59, 1687.84
11583312, 1.09, 459.80, 503.00, 1478.63, 1690.07
11599312, 1.09, 459.60, 502.78, 1480.67, 1692.31
11615312, 1.09, 459.52, 502.69, 1482.71, 1694.55
11631312, 1.09, 459.40, 502.57, 1484.76, 1696.78
11647312, 1.09, 459.40, 502.57, 1486.80, 1699.02
11663313, 1.09, 459.92, 503.14, 1488.84, 1701.25
11679312, 1.10, 459.32, 504.29, 1490.88, 1703.49
11695312, 1.09, 459.60, 502.78, 1492.93, 1705.72
11711312, 1.09, 459.32, 502.47, 1494.97, 1707.95
11727313, 1.09, 459.72, 501.09, 1497.01, 1710.19
11743312, 1.09, 459.52, 502.69, 1499.05, 1712.42
11759312, 1.09, 459.72, 502.91, 1501.10, 1714.65
11775312, 1.09, 459.72, 502.91, 1503.14, 1716.88
11791312, 1.09, 459.52, 499.02, 1505.18, 1719.11
11807313, 1.09, 459.72, 502.91, 1507.22, 1721.34
11823313, 1.09, 459.80, 501.17, 1509.27, 1723.57
11839312, 1.09, 459.52, 500.85, 1511.31, 1725.79
11855312, 1.09, 459.32, 502.47, 1513.35, 1728.02
11871313, 1.09, 459.40, 500.72, 1515.39, 1730.25
11887313, 1.09, 459.40, 500.72, 1517.44, 1732.47
11903312, 1.09, 459.32, 500.64, 1519.48, 1734.70
11919313, 1.09, 459.60, 500.94, 1521.52, 1736.92
11935312, 1.09, 459.40, 498.89, 1523.56, 1739.15
11951312, 1.09, 459.80, 501.16, 1525.61, 1741.37
11967312, 1.09, 459.60, 499.10, 1527.65, 1743.59
11983312, 1.09, 459.40, 500.73, 1529.69, 1745.81
11999313, 1.09, 459.72, 499.23, 1531.73, 1748.03
12015312, 1.09, 459.40, 500.72, 1533.78, 1750.25
12031313, 1.09, 459.40, 500.73, 1535.82, 1752.47
12047312, 1.09, 459.32, 498.80, 1537.86, 1754.69
12063312, 1.09, 459.32, 498.79, 1539.90, 1756.91
12079312, 1.09, 459.52, 499.02, 1541.94, 1759.12
12095312, 1.09, 459.60, 499.10, 1543.99, 1761.34
12111313, 1.09, 459.40, 498.89, 1546.03, 1763.56
12127312, 1.09, 459.60, 499.12, 1548.07, 1765.77
12143313, 1.08, 459.60, 497.27, 1550.12, 1767.98
12159312, 1.09, 459.72, 499.23, 1552.16, 1770.20
12175312, 1.08, 459.40, 497.06, 1554.20, 1772.41
12191312, 1.08, 459.72, 497.40, 1556.24, 1774.62
12207312, 1.08, 459.40, 497.06, 1558.28, 1776.83
12223312, 1.08, 459.40, 495.21, 1560.33, 1779.04
12239312, 1.08, 459.52, 495.34, 1562.37, 1781.25
12255312, 1.08, 459.40, 497.05, 1564.41, 1783.46
12271313, 1.08, 459.32, 496.96, 1566.45, 1785.66
12287312, 1.08, 459.40, 497.06, 1568.49, 1787.87
12303313, 1.08, 459.12, 494.90, 1570.54, 1790.07
12319312, 1.08, 459.60, 495.44, 1572.58, 1792.28
12335313, 1.08, 459.52, 495.34, 1574.62, 1794.48
12351312, 1.08, 459.72, 495.56, 1576.66, 1796.68
12367312, 1.08, 459.60, 495.42, 1578.71, 1798.88
12383312, 1.08, 459.60, 495.42, 1580.75, 1801.09
12399312, 1.07, 459.20, 493.15, 1582.79, 1803.29
12415312, 1.07, 459.40, 493.37, 1584.83, 1805.49
12431313, 1.08, 459.12, 494.90, 1586.88, 1807.69
12447312, 1.07, 459.12, 493.07, 1588.92, 1809.88
12463312, 1.07, 459.40, 493.37, 1590.96, 1812.08
12479313, 1.07, 459.40, 493.37, 1593.00, 1814.27
12495312, 1.07, 459.40, 493.38, 1595.04, 1816.47
12511312, 1.07, 459.60, 493.59, 1597.09, 1818.66
12527313, 1.07, 459.72, 493.72, 1599.13, 1820.85
12543312, 1.07, 459.60, 493.58, 1601.17, 1823.05
12559313, 1.07, 459.40, 493.38, 1603.21, 1825.24
12575312, 1.07, 459.72, 493.72, 1605.26, 1827.43
12591312, 1.07, 459.40, 491.54, 1607.30, 1829.62
12607312, 1.07, 459.60, 491.76, 1609.34, 1831.81
12623312, 1.07, 459.40, 491.53, 1611.38, 1833.99
12639312, 1.07, 459.52, 491.67, 1613.42, 1836.18
12655313, 1.07, 459.40, 491.54, 1615.47, 1838.37
12671312, 1.07, 459.80, 491.94, 1617.51, 1840.55
12687313, 1.07, 459.40, 491.54, 1619.55, 1842.73
12703312, 1.07, 459.80, 490.12, 1621.59, 1844.91
12719312, 1.07, 459.52, 489.83, 1623.64, 1847.10
12735312, 1.07, 459.72, 490.04, 1625.68, 1849.28
12751312, 1.07, 459.72, 490.04, 1627.72, 1851.46
12767312, 1.07, 459.72, 490.06, 1629.76, 1853.63
12783312, 1.06, 459.72, 488.21, 1631.81, 1855.81
12799312, 1.07, 459.52, 489.83, 1633.85, 1857.99
12815312, 1.07, 459.52, 489.83, 1635.89, 1860.16
12831312, 1.07, 459.32, 489.61, 1637.94, 1862.33
12847312, 1.06, 459.52, 487.98, 1639.98, 1864.51
12863312, 1.06, 459.40, 487.86, 1642.02, 1866.67
12879313, 1.06, 459.60, 488.07, 1644.06, 1868.84
12895312, 1.06, 459.72, 488.20, 1646.11, 1871.01
12911312, 1.06, 459.80, 486.45, 1648.15, 1873.18
12927313, 1.06, 459.80, 486.46, 1650.19, 1875.35
12943313, 1.06, 459.52, 487.99, 1652.23, 1877.52
12959313, 1.06, 459.60, 486.24, 1654.28, 1879.68
12975312, 1.06, 459.60, 486.23, 1656.32, 1881.84
12991312, 1.06, 459.32, 485.93, 1658.36, 1884.00
13007312, 1.06, 459.60, 486.24, 1660.40, 1886.16
13023313, 1.06, 459.80, 486.45, 1662.45, 1888.32
13039312, 1.06, 459.32, 485.94, 1664.49, 1890.48
13055313, 1.06, 459.60, 486.24, 1666.53, 1892.63
13071312, 1.05, 459.52, 484.31, 1668.58, 1894.79
13087312, 1.05, 459.52, 482.48, 1670.62, 1896.94
13103312, 1.05, 459.52, 484.32, 1672.66, 1899.09
13119312, 1.05, 459.72, 482.68, 1674.70, 1901.24
13135312, 1.05, 459.60, 482.56, 1676.75, 1903.39
13151312, 1.05, 459.60, 482.55, 1678.79, 1905.53
13167312, 1.05, 459.40, 482.36, 1680.83, 1907.68
13183313, 1.05, 459.40, 482.34, 1682.87, 1909.82
13199312, 1.05, 459.52, 482.48, 1684.91, 1911.96
13215312, 1.05, 459.92, 481.05, 1686.96, 1914.10
13231313, 1.04, 459.52, 478.81, 1689.00, 1916.24
13247312, 1.05, 459.52, 480.63, 1691.04, 1918.38
13263312, 1.05, 459.32, 480.42, 1693.08, 1920.52
13279312, 1.05, 459.40, 480.50, 1695.13, 1922.65
13295312, 1.05, 459.40, 480.51, 1697.17, 1924.78
13311312, 1.04, 459.72, 479.01, 1699.21, 1926.91
13327312, 1.04, 459.40, 478.67, 1701.26, 1929.04
13343312, 1.04, 459.72, 477.17, 1703.30, 1931.16
13359312, 1.04, 459.40, 478.67, 1705.34, 1933.29
13375312, 1.04, 459.40, 476.83, 1707.38, 1935.41
13391313, 1.04, 459.72, 477.16, 1709.42, 1937.53
13407312, 1.04, 459.52, 476.95, 1711.47, 1939.65
13423312, 1.03, 459.40, 474.99, 1713.51, 1941.76
13439312, 1.03, 459.40, 474.99, 1715.55, 1943.88
13455312, 1.04, 459.40, 476.83, 1717.59, 1945.99
13471312, 1.03, 459.72, 475.32, 1719.64, 1948.10
13487313, 1.03, 459.40, 473.17, 1721.68, 1950.21
13503312, 1.03, 459.60, 473.37, 1723.72, 1952.32
13519312, 1.03, 459.20, 471.12, 1725.76, 1954.42
13535313, 1.03, 459.72, 473.49, 1727.81, 1956.52
13551312, 1.03, 459.72, 471.64, 1729.85, 1958.62
13567313, 1.03, 459.72, 471.65, 1731.89, 1960.72
13583312, 1.03, 459.40, 471.32, 1733.93, 1962.81
13599312, 1.03, 459.60, 471.53, 1735.98, 1964.90
13615313, 1.02, 459.72, 469.82, 1738.02, 1966.99
13631312, 1.02, 459.52, 469.61, 1740.06, 1969.08
13647312, 1.02, 459.72, 469.81, 1742.10, 1971.17
13663312, 1.02, 459.52, 467.78, 1744.14, 1973.25
13679313, 1.02, 459.72, 467.98, 1746.19, 1975.33
13695312, 1.01, 459.52, 465.94, 1748.23, 1977.41
13711312, 1.01, 459.52, 465.93, 1750.27, 1979.48
13727313, 1.01, 459.80, 466.22, 1752.31, 1981.55
13743313, 1.01, 459.40, 465.82, 1754.36, 1983.62
13759312, 1.01, 459.60, 464.17, 1756.40, 1985.68
13775312, 1.01, 459.40, 462.13, 1758.44, 1987.74
13791312, 1.01, 459.52, 462.25, 1760.48, 1989.80
13807312, 1.01, 459.40, 462.12, 1762.52, 1991.86
13823312, 1.00, 459.52, 460.43, 1764.57, 1993.91
13839313, 1.00, 459.52, 460.42, 1766.61, 1995.96
13852312, 1.00, 459.52, 458.58, 1768.27, 1997.62
