Repository: Moragor/NiMh_Battery_tests

# NiMh_Battery_tests
 A follow up to my alkaline battery tests

File: logged data/Ladda_AAA_0.2C/LOGGER02.CSV
millis,voltage,current,power,capacity,energy
0, 1.32, 180.40, 238.50, 0.00, 0.00
15764, 1.31, 180.40, 236.33, 0.79, 1.04
31764, 1.31, 180.30, 235.48, 1.59, 2.09
47763, 1.30, 180.40, 234.89, 2.39, 3.13
63763, 1.30, 180.40, 234.89, 3.19, 4.18
79763, 1.30, 180.40, 234.89, 4.00, 5.22
95763, 1.30, 180.40, 234.17, 4.80, 6.26
111763, 1.29, 180.30, 233.31, 5.60, 7.30
127763, 1.29, 180.30, 233.31, 6.40, 8.34
143763, 1.29, 180.40, 233.44, 7.20, 9.37
159764, 1.29, 180.40, 232.72, 8.00, 10.41
175763, 1.29, 180.30, 232.59, 8.81, 11.44
191763, 1.29, 180.30, 231.87, 9.61, 12.48
207764, 1.29, 180.30, 231.87, 10.41, 13.51
223763, 1.29, 180.30, 231.87, 11.21, 14.54
239763, 1.28, 180.30, 231.15, 12.01, 15.57
255763, 1.28, 180.40, 231.28, 12.81, 16.59
271763, 1.28, 180.40, 231.28, 13.61, 17.62
287763, 1.28, 180.30, 230.43, 14.42, 18.65
303763, 1.28, 180.30, 230.43, 15.22, 19.67
319763, 1.28, 180.30, 230.43, 16.02, 20.70
335763, 1.28, 180.30, 230.43, 16.82, 21.72
351763, 1.27, 180.30, 229.71, 17.62, 22.75
367763, 1.27, 180.30, 229.71, 18.42, 23.77
383763, 1.27, 180.30, 229.71, 19.22, 24.79
399763, 1.27, 180.30, 229.71, 20.03, 25.81
415763, 1.27, 180.30, 229.71, 20.83, 26.83
431764, 1.27, 180.30, 228.99, 21.63, 27.85
447763, 1.27, 180.30, 228.99, 22.43, 28.87
463763, 1.27, 180.30, 228.99, 23.23, 29.88
479763, 1.27, 180.20, 228.86, 24.03, 30.90
495764, 1.27, 180.30, 228.26, 24.84, 31.92
511763, 1.27, 180.20, 228.14, 25.64, 32.93
527764, 1.27, 180.30, 228.27, 26.44, 33.95
543764, 1.27, 180.30, 228.27, 27.24, 34.96
559763, 1.27, 180.20, 228.14, 28.04, 35.97
575763, 1.26, 180.30, 227.54, 28.84, 36.99
591763, 1.26, 180.30, 227.54, 29.64, 38.00
607763, 1.26, 180.30, 227.54, 30.44, 39.01
623763, 1.26, 180.20, 227.42, 31.25, 40.02
639763, 1.26, 180.30, 227.54, 32.05, 41.03
655763, 1.26, 180.30, 227.55, 32.85, 42.04
671763, 1.26, 180.40, 226.95, 33.65, 43.05
687763, 1.26, 180.30, 226.82, 34.45, 44.06
703763, 1.26, 180.30, 226.82, 35.25, 45.07
719763, 1.26, 180.30, 226.82, 36.05, 46.08
735763, 1.26, 180.30, 226.82, 36.86, 47.08
751763, 1.26, 180.40, 226.95, 37.66, 48.09
767764, 1.25, 180.20, 225.97, 38.46, 49.10
783763, 1.25, 180.40, 226.23, 39.26, 50.10
799764, 1.25, 180.30, 226.10, 40.06, 51.11
815763, 1.25, 180.30, 226.10, 40.86, 52.11
831763, 1.25, 180.40, 226.23, 41.66, 53.12
847763, 1.25, 180.40, 226.23, 42.47, 54.12
863763, 1.25, 180.40, 226.23, 43.27, 55.13
879763, 1.25, 180.40, 226.23, 44.07, 56.13
895763, 1.25, 180.30, 225.38, 44.87, 57.14
911763, 1.25, 180.30, 225.38, 45.67, 58.14
927763, 1.25, 180.30, 225.38, 46.47, 59.14
943763, 1.25, 180.20, 225.26, 47.27, 60.14
959763, 1.25, 180.20, 225.26, 48.08, 61.14
975763, 1.25, 180.30, 225.38, 48.88, 62.14
991763, 1.25, 180.30, 225.38, 49.68, 63.14
1007763, 1.25, 180.30, 224.66, 50.48, 64.14
1023763, 1.25, 180.30, 224.66, 51.28, 65.14
1039763, 1.25, 180.20, 224.53, 52.08, 66.14
1055763, 1.25, 180.30, 224.66, 52.88, 67.14
1071763, 1.25, 180.30, 224.66, 53.68, 68.14
1087763, 1.25, 180.30, 224.66, 54.49, 69.14
1103764, 1.25, 180.30, 224.66, 55.29, 70.14
1119763, 1.24, 180.30, 223.94, 56.09, 71.13
1135763, 1.24, 180.20, 223.82, 56.89, 72.13
1151763, 1.24, 180.30, 223.94, 57.69, 73.13
1167764, 1.25, 180.30, 224.66, 58.49, 74.12
1183763, 1.24, 180.20, 223.81, 59.29, 75.12
1199763, 1.24, 180.30, 223.94, 60.09, 76.11
1215763, 1.24, 180.20, 223.81, 60.90, 77.11
1231763, 1.24, 180.30, 223.22, 61.70, 78.10
1247763, 1.24, 180.40, 224.06, 62.50, 79.10
1263764, 1.24, 180.30, 223.22, 63.30, 80.09
1279763, 1.24, 180.30, 223.94, 64.10, 81.09
1295764, 1.24, 180.20, 223.09, 64.90, 82.08
1311763, 1.24, 180.20, 223.09, 65.70, 83.07
1327763, 1.24, 180.30, 223.22, 66.51, 84.06
1343763, 1.24, 180.20, 223.09, 67.31, 85.06
1359763, 1.24, 180.30, 223.22, 68.11, 86.05
1375764, 1.24, 180.30, 223.22, 68.91, 87.04
1391763, 1.23, 180.20, 222.37, 69.71, 88.03
1407763, 1.24, 180.30, 223.22, 70.51, 89.02
1423763, 1.24, 180.30, 223.22, 71.31, 90.01
1439764, 1.24, 180.30, 223.22, 72.11, 91.00
1455763, 1.24, 180.30, 223.22, 72.92, 91.99
1471764, 1.23, 180.30, 222.49, 73.72, 92.98
1487763, 1.23, 180.30, 222.49, 74.52, 93.97
1503763, 1.23, 180.20, 222.37, 75.32, 94.96
1519763, 1.23, 180.30, 222.49, 76.12, 95.95
1535763, 1.23, 180.30, 222.50, 76.92, 96.94
1551763, 1.23, 180.30, 222.50, 77.72, 97.93
1567763, 1.23, 180.20, 222.37, 78.53, 98.92
1583763, 1.23, 180.20, 222.37, 79.33, 99.90
1599763, 1.23, 180.30, 222.49, 80.13, 100.89
1615763, 1.23, 180.40, 222.62, 80.93, 101.88
1631763, 1.23, 180.30, 221.77, 81.73, 102.87
1647763, 1.23, 180.30, 221.77, 82.53, 103.85
1663763, 1.23, 180.30, 221.77, 83.33, 104.84
1679763, 1.23, 180.20, 221.65, 84.13, 105.83
1695763, 1.23, 180.30, 221.77, 84.94, 106.81
1711763, 1.23, 180.30, 221.77, 85.74, 107.80
1727764, 1.23, 180.30, 221.77, 86.54, 108.78
1743763, 1.23, 180.30, 221.77, 87.34, 109.77
1759764, 1.23, 180.30, 221.77, 88.14, 110.75
1775763, 1.23, 180.30, 221.77, 88.94, 111.74
1791763, 1.23, 180.30, 221.05, 89.74, 112.72
1807763, 1.23, 180.40, 221.18, 90.54, 113.71
1823763, 1.23, 180.20, 221.65, 91.35, 114.69
1839763, 1.23, 180.30, 221.05, 92.15, 115.68
1855763, 1.23, 180.20, 220.93, 92.95, 116.66
1871763, 1.23, 180.20, 220.93, 93.75, 117.65
1887763, 1.23, 180.30, 221.05, 94.55, 118.63
1903763, 1.23, 180.20, 220.93, 95.35, 119.61
1919763, 1.23, 180.30, 221.05, 96.15, 120.59
1935763, 1.23, 180.30, 221.05, 96.95, 121.58
1951763, 1.23, 180.40, 221.18, 97.76, 122.56
1967763, 1.23, 180.40, 221.17, 98.56, 123.54
1983763, 1.23, 180.30, 221.05, 99.36, 124.53
1999763, 1.23, 180.30, 221.05, 100.16, 125.51
2015763, 1.23, 180.30, 221.05, 100.96, 126.49
2031764, 1.23, 180.30, 221.05, 101.76, 127.47
2047763, 1.23, 180.30, 221.05, 102.56, 128.45
2063763, 1.22, 180.30, 220.33, 103.37, 129.43
2079763, 1.22, 180.20, 220.21, 104.17, 130.42
2095763, 1.23, 180.20, 220.93, 104.97, 131.40
2111764, 1.23, 180.30, 221.05, 105.77, 132.38
2127763, 1.22, 180.30, 220.33, 106.57, 133.36
2143763, 1.22, 180.30, 220.33, 107.37, 134.34
2159764, 1.22, 180.30, 220.33, 108.17, 135.32
2175763, 1.22, 180.30, 220.33, 108.97, 136.29
2191763, 1.22, 180.30, 220.33, 109.78, 137.27
2207764, 1.22, 180.20, 220.21, 110.58, 138.25
2223763, 1.22, 180.30, 220.33, 111.38, 139.23
2239764, 1.22, 180.30, 220.33, 112.18, 140.21
2255763, 1.22, 180.20, 220.21, 112.98, 141.19
2271763, 1.22, 180.20, 220.21, 113.78, 142.17
2287763, 1.22, 180.30, 220.33, 114.58, 143.15
2303763, 1.22, 180.20, 220.21, 115.38, 144.13
2319763, 1.22, 180.30, 220.33, 116.18, 145.11
2335763, 1.22, 180.30, 220.33, 116.99, 146.08
2351763, 1.22, 180.30, 220.33, 117.79, 147.06
2367763, 1.22, 180.30, 220.33, 118.59, 148.04
2383763, 1.22, 180.30, 219.61, 119.39, 149.02
2399763, 1.22, 180.30, 219.61, 120.19, 149.99
2415763, 1.22, 180.20, 219.49, 120.99, 150.97
2431763, 1.22, 180.30, 219.61, 121.79, 151.95
2447763, 1.22, 180.20, 219.49, 122.59, 152.93
2463764, 1.22, 180.30, 220.33, 123.40, 153.90
2479763, 1.22, 180.30, 219.61, 124.20, 154.88
2495763, 1.22, 180.20, 219.49, 125.00, 155.85
2511763, 1.22, 180.30, 219.61, 125.80, 156.83
2527763, 1.22, 180.40, 219.73, 126.60, 157.81
2543764, 1.22, 180.20, 219.49, 127.40, 158.78
2559764, 1.22, 180.20, 219.49, 128.20, 159.76
2575764, 1.22, 180.30, 219.61, 129.00, 160.73
2591763, 1.22, 180.30, 219.61, 129.81, 161.71
2607763, 1.22, 180.20, 219.49, 130.61, 162.68
2623763, 1.22, 180.30, 219.61, 131.41, 163.66
2639763, 1.21, 180.30, 218.89, 132.21, 164.64
2655764, 1.22, 180.20, 219.49, 133.01, 165.61
2671763, 1.22, 180.20, 219.49, 133.81, 166.59
2687763, 1.22, 180.20, 219.49, 134.61, 167.56
2703763, 1.21, 180.30, 218.89, 135.41, 168.54
2719763, 1.21, 180.30, 218.89, 136.21, 169.51
2735763, 1.22, 180.20, 219.49, 137.02, 170.49
2751763, 1.21, 180.30, 218.89, 137.82, 171.46
2767764, 1.22, 180.30, 219.61, 138.62, 172.44
2783763, 1.22, 180.30, 219.61, 139.42, 173.41
2799763, 1.21, 180.20, 218.77, 140.22, 174.39
2815763, 1.21, 180.30, 218.89, 141.02, 175.36
2831763, 1.22, 180.30, 219.61, 141.82, 176.33
2847763, 1.21, 180.20, 218.76, 142.62, 177.31
2863763, 1.21, 180.30, 218.89, 143.42, 178.28
2879763, 1.21, 180.20, 218.77, 144.23, 179.25
2895763, 1.21, 180.20, 218.77, 145.03, 180.23
2911763, 1.21, 180.30, 218.89, 145.83, 181.20
2927764, 1.21, 180.20, 218.77, 146.63, 182.17
2943763, 1.21, 180.30, 218.89, 147.43, 183.15
2959764, 1.21, 180.20, 218.77, 148.23, 184.12
2975763, 1.21, 180.20, 218.77, 149.03, 185.09
2991763, 1.21, 180.20, 218.77, 149.83, 186.06
3007764, 1.21, 180.20, 218.77, 150.63, 187.04
3023763, 1.21, 180.30, 218.89, 151.44, 188.01
3039764, 1.21, 180.30, 218.89, 152.24, 188.98
3055763, 1.21, 180.30, 218.89, 153.04, 189.95
3071763, 1.21, 180.20, 218.77, 153.84, 190.93
3087764, 1.21, 180.30, 218.89, 154.64, 191.90
3103763, 1.21, 180.30, 218.17, 155.44, 192.87
3119763, 1.21, 180.30, 218.89, 156.24, 193.84
3135763, 1.21, 180.40, 219.01, 157.04, 194.82
3151764, 1.21, 180.20, 218.77, 157.84, 195.79
3167763, 1.21, 180.30, 218.89, 158.65, 196.76
3183763, 1.21, 180.20, 218.77, 159.45, 197.73
3199763, 1.21, 180.30, 218.89, 160.25, 198.71
3215763, 1.21, 180.40, 219.01, 161.05, 199.68
3231764, 1.21, 180.30, 218.17, 161.85, 200.65
3247763, 1.21, 180.30, 218.17, 162.65, 201.62
3263763, 1.21, 180.30, 218.17, 163.45, 202.59
3279763, 1.21, 180.30, 218.17, 164.26, 203.57
3295763, 1.21, 180.20, 218.77, 165.06, 204.54
3311763, 1.21, 180.20, 218.05, 165.86, 205.51
3327763, 1.21, 180.30, 218.17, 166.66, 206.48
3343764, 1.21, 180.30, 218.17, 167.46, 207.45
3359763, 1.21, 180.40, 218.29, 168.26, 208.42
3375764, 1.21, 180.30, 218.17, 169.06, 209.39
3391764, 1.21, 180.30, 218.17, 169.86, 210.36
3407764, 1.21, 180.20, 218.05, 170.67, 211.33
3423763, 1.21, 180.20, 218.05, 171.47, 212.30
3439763, 1.21, 180.20, 218.05, 172.27, 213.27
3455763, 1.21, 180.20, 218.04, 173.07, 214.24
3471763, 1.21, 180.20, 218.05, 173.87, 215.21
3487763, 1.21, 180.20, 218.05, 174.67, 216.18
3503764, 1.21, 180.30, 218.17, 175.47, 217.15
3519763, 1.21, 180.30, 218.17, 176.27, 218.12
3535763, 1.21, 180.30, 218.89, 177.07, 219.09
3551763, 1.21, 180.30, 218.17, 177.88, 220.06
3567764, 1.21, 180.20, 218.05, 178.68, 221.03
3583763, 1.21, 180.20, 218.05, 179.48, 222.00
3599764, 1.21, 180.20, 218.05, 180.28, 222.97
3615763, 1.21, 180.20, 218.05, 181.08, 223.94
3631763, 1.21, 180.30, 218.89, 181.88, 224.91
3647763, 1.21, 180.20, 218.05, 182.68, 225.88
3663764, 1.21, 180.30, 218.17, 183.48, 226.85
3679763, 1.21, 180.30, 218.17, 184.29, 227.82
3695763, 1.21, 180.30, 218.17, 185.09, 228.79
3711763, 1.21, 180.30, 218.17, 185.89, 229.76
3727763, 1.21, 180.30, 218.17, 186.69, 230.73
3743763, 1.21, 180.30, 218.17, 187.49, 231.70
3759763, 1.21, 180.30, 218.17, 188.29, 232.67
3775763, 1.21, 180.30, 218.17, 189.09, 233.64
3791763, 1.21, 180.30, 218.17, 189.89, 234.61
3807763, 1.21, 180.30, 218.17, 190.70, 235.58
3823763, 1.21, 180.30, 218.17, 191.50, 236.55
3839763, 1.21, 180.20, 218.05, 192.30, 237.51
3855764, 1.21, 180.20, 218.05, 193.10, 238.48
3871763, 1.21, 180.20, 218.05, 193.90, 239.45
3887763, 1.21, 180.30, 218.17, 194.70, 240.42
3903763, 1.21, 180.30, 218.17, 195.50, 241.39
3919763, 1.21, 180.40, 218.29, 196.30, 242.36
3935763, 1.21, 180.30, 218.17, 197.11, 243.33
3951763, 1.21, 180.20, 218.05, 197.91, 244.30
3967763, 1.21, 180.30, 218.17, 198.71, 245.27
3983763, 1.21, 180.20, 218.05, 199.51, 246.24
3999763, 1.21, 180.20, 217.32, 200.31, 247.21
4015763, 1.21, 180.20, 218.05, 201.11, 248.18
4031763, 1.21, 180.30, 218.17, 201.91, 249.15
4047763, 1.21, 180.40, 218.29, 202.71, 250.12
4063764, 1.21, 180.30, 218.17, 203.51, 251.08
4079764, 1.21, 180.30, 218.17, 204.32, 252.05
4095763, 1.21, 180.30, 218.17, 205.12, 253.02
4111763, 1.21, 180.30, 218.17, 205.92, 253.99
4127764, 1.21, 180.20, 218.05, 206.72, 254.96
4143763, 1.21, 180.20, 217.32, 207.52, 255.93
4159763, 1.21, 180.30, 218.17, 208.32, 256.90
4175763, 1.21, 180.20, 218.05, 209.12, 257.87
4191763, 1.21, 180.30, 218.17, 209.92, 258.84
4207763, 1.21, 180.20, 218.05, 210.73, 259.80
4223763, 1.21, 180.30, 218.17, 211.53, 260.77
4239764, 1.21, 180.20, 218.05, 212.33, 261.74
4255763, 1.21, 180.20, 218.05, 213.13, 262.71
4271764, 1.21, 180.20, 218.05, 213.93, 263.68
4287763, 1.21, 180.40, 218.29, 214.73, 264.65
4303764, 1.21, 180.20, 217.32, 215.53, 265.62
4319763, 1.21, 180.30, 218.17, 216.33, 266.59
4335763, 1.21, 180.20, 218.05, 217.14, 267.55
4351763, 1.21, 180.20, 218.05, 217.94, 268.52
4367763, 1.21, 180.30, 218.17, 218.74, 269.49
4383764, 1.21, 180.30, 217.45, 219.54, 270.46
4399763, 1.21, 180.30, 218.17, 220.34, 271.43
4415763, 1.21, 180.20, 217.32, 221.14, 272.39
4431763, 1.21, 180.30, 218.17, 221.94, 273.36
4447763, 1.21, 180.30, 217.45, 222.74, 274.33
4463763, 1.21, 180.20, 217.32, 223.54, 275.30
4479763, 1.21, 180.30, 217.45, 224.35, 276.26
4495763, 1.21, 180.30, 218.17, 225.15, 277.23
4511763, 1.21, 180.30, 218.17, 225.95, 278.20
4527764, 1.21, 180.30, 217.45, 226.75, 279.17
4543763, 1.21, 180.20, 217.33, 227.55, 280.13
4559763, 1.21, 180.20, 217.32, 228.35, 281.10
4575763, 1.21, 180.20, 217.32, 229.15, 282.07
4591764, 1.21, 180.30, 218.16, 229.95, 283.04
4607763, 1.21, 180.30, 218.17, 230.75, 284.00
4623763, 1.21, 180.30, 217.45, 231.55, 284.97
4639763, 1.21, 180.20, 218.05, 232.36, 285.94
4655763, 1.21, 180.30, 217.45, 233.16, 286.90
4671763, 1.21, 180.20, 217.33, 233.96, 287.87
4687763, 1.21, 180.30, 217.45, 234.76, 288.84
4703763, 1.21, 180.30, 217.45, 235.56, 289.80
4719764, 1.21, 180.20, 217.32, 236.36, 290.77
4735763, 1.21, 180.30, 217.45, 237.16, 291.74
4751763, 1.21, 180.10, 217.21, 237.96, 292.70
4767763, 1.21, 180.30, 217.45, 238.76, 293.67
4783764, 1.21, 180.20, 218.05, 239.57, 294.64
4799763, 1.21, 180.20, 217.32, 240.37, 295.60
4815764, 1.21, 180.20, 217.33, 241.17, 296.57
4831763, 1.21, 180.30, 218.17, 241.97, 297.54
4847763, 1.21, 180.20, 217.32, 242.77, 298.50
4863763, 1.21, 180.20, 217.32, 243.57, 299.47
4879764, 1.21, 180.30, 217.45, 244.37, 300.43
4895763, 1.21, 180.30, 217.45, 245.17, 301.40
4911763, 1.21, 180.30, 217.45, 245.97, 302.37
4927763, 1.21, 180.30, 217.45, 246.77, 303.33
4943764, 1.21, 180.20, 217.32, 247.58, 304.30
4959763, 1.21, 180.20, 217.33, 248.38, 305.27
4975763, 1.21, 180.20, 217.32, 249.18, 306.23
4991763, 1.21, 180.30, 217.45, 249.98, 307.20
5007763, 1.21, 180.20, 217.32, 250.78, 308.16
5023764, 1.21, 180.30, 218.17, 251.58, 309.13
5039763, 1.21, 180.30, 217.45, 252.38, 310.10
5055763, 1.21, 180.30, 217.45, 253.18, 311.06
5071764, 1.21, 180.30, 217.45, 253.98, 312.03
5087763, 1.21, 180.30, 217.45, 254.79, 313.00
5103763, 1.21, 180.30, 217.45, 255.59, 313.96
5119763, 1.21, 180.30, 217.45, 256.39, 314.93
5135763, 1.21, 180.30, 217.45, 257.19, 315.90
5151764, 1.21, 180.20, 217.32, 257.99, 316.86
5167764, 1.21, 180.20, 217.33, 258.79, 317.83
5183764, 1.21, 180.20, 217.32, 259.59, 318.79
5199763, 1.21, 180.40, 217.57, 260.39, 319.76
5215763, 1.21, 180.30, 217.45, 261.19, 320.73
5231763, 1.21, 180.20, 217.32, 262.00, 321.69
5247763, 1.21, 180.40, 217.57, 262.80, 322.66
5263763, 1.21, 180.20, 217.32, 263.60, 323.62
5279763, 1.21, 180.20, 217.33, 264.40, 324.59
5295763, 1.21, 180.20, 217.33, 265.20, 325.56
5311763, 1.21, 180.30, 217.45, 266.00, 326.52
5327764, 1.21, 180.30, 217.45, 266.80, 327.49
5343763, 1.21, 180.30, 217.44, 267.60, 328.46
5359763, 1.21, 180.30, 217.45, 268.41, 329.42
5375763, 1.21, 180.30, 217.45, 269.21, 330.39
5391763, 1.21, 180.20, 217.32, 270.01, 331.35
5407763, 1.21, 180.20, 217.32, 270.81, 332.32
5423763, 1.21, 180.20, 217.32, 271.61, 333.29
5439763, 1.21, 180.40, 217.57, 272.41, 334.25
5455763, 1.21, 180.40, 217.57, 273.21, 335.22
5471764, 1.21, 180.30, 217.45, 274.01, 336.19
5487763, 1.21, 180.20, 217.33, 274.81, 337.15
5503763, 1.21, 180.20, 217.32, 275.62, 338.12
5519763, 1.21, 180.20, 217.33, 276.42, 339.08
5535764, 1.21, 180.30, 217.45, 277.22, 340.05
5551763, 1.21, 180.20, 217.32, 278.02, 341.02
5567764, 1.21, 180.30, 217.45, 278.82, 341.98
5583763, 1.21, 180.30, 217.45, 279.62, 342.95
5599763, 1.21, 180.30, 217.45, 280.42, 343.91
5615763, 1.21, 180.30, 217.45, 281.22, 344.88
5631764, 1.21, 180.20, 217.32, 282.02, 345.85
5647763, 1.21, 180.20, 217.32, 282.83, 346.81
5663763, 1.21, 180.30, 217.45, 283.63, 347.78
5679763, 1.21, 180.30, 217.45, 284.43, 348.74
5695763, 1.21, 180.30, 217.45, 285.23, 349.71
5711763, 1.21, 180.30, 217.45, 286.03, 350.68
5727764, 1.21, 180.30, 217.45, 286.83, 351.64
5743763, 1.21, 180.30, 217.45, 287.63, 352.61
5759763, 1.21, 180.30, 217.45, 288.43, 353.57
5775764, 1.21, 180.30, 217.45, 289.24, 354.54
5791763, 1.21, 180.30, 217.45, 290.04, 355.51
5807763, 1.21, 180.40, 217.57, 290.84, 356.47
5823763, 1.21, 180.40, 217.57, 291.64, 357.44
5839763, 1.21, 180.30, 217.45, 292.44, 358.41
5855763, 1.21, 180.30, 217.45, 293.24, 359.37
5871763, 1.21, 180.30, 217.45, 294.04, 360.34
5887763, 1.21, 180.30, 217.45, 294.84, 361.30
5903763, 1.21, 180.20, 217.32, 295.64, 362.27
5919763, 1.21, 180.30, 217.45, 296.45, 363.24
5935763, 1.21, 180.20, 217.33, 297.25, 364.20
5951763, 1.21, 180.30, 217.44, 298.05, 365.17
5967764, 1.21, 180.20, 217.32, 298.85, 366.13
5983763, 1.21, 180.30, 217.45, 299.65, 367.10
5999763, 1.21, 180.20, 217.32, 300.45, 368.07
6015763, 1.21, 180.30, 217.45, 301.25, 369.03
6031763, 1.21, 180.30, 217.45, 302.05, 370.00
6047763, 1.21, 180.30, 217.45, 302.85, 370.96
6063764, 1.21, 180.20, 217.32, 303.66, 371.93
6079764, 1.21, 180.20, 217.33, 304.46, 372.89
6095764, 1.21, 180.30, 217.44, 305.26, 373.86
6111764, 1.21, 180.20, 217.32, 306.06, 374.83
6127763, 1.21, 180.20, 217.33, 306.86, 375.79
6143763, 1.21, 180.20, 217.33, 307.66, 376.76
6159763, 1.21, 180.30, 217.45, 308.46, 377.72
6175763, 1.21, 180.30, 217.45, 309.26, 378.69
6191763, 1.21, 180.20, 217.33, 310.06, 379.65
6207763, 1.21, 180.20, 217.32, 310.87, 380.62
6223763, 1.21, 180.30, 217.45, 311.67, 381.59
6239763, 1.21, 180.20, 217.33, 312.47, 382.55
6255763, 1.21, 180.20, 217.33, 313.27, 383.52
6271763, 1.21, 180.30, 217.45, 314.07, 384.48
6287763, 1.21, 180.20, 217.33, 314.87, 385.45
6303763, 1.21, 180.30, 217.45, 315.67, 386.41
6319763, 1.21, 180.30, 217.45, 316.47, 387.38
6335763, 1.21, 180.20, 217.32, 317.27, 388.35
6351763, 1.21, 180.30, 217.45, 318.07, 389.31
6367763, 1.21, 180.30, 217.45, 318.88, 390.28
6383763, 1.21, 180.20, 217.32, 319.68, 391.24
6399763, 1.20, 180.20, 216.61, 320.48, 392.21
6415763, 1.20, 180.30, 216.72, 321.28, 393.17
6431763, 1.21, 180.20, 217.32, 322.08, 394.14
6447763, 1.20, 180.20, 216.60, 322.88, 395.10
6463763, 1.21, 180.20, 217.32, 323.68, 396.07
6479764, 1.20, 180.30, 216.72, 324.48, 397.03
6495764, 1.21, 180.30, 217.45, 325.28, 398.00
6511764, 1.21, 180.20, 217.33, 326.09, 398.96
6527763, 1.20, 180.30, 216.72, 326.89, 399.93
6543763, 1.21, 180.30, 217.45, 327.69, 400.89
6559763, 1.20, 180.20, 216.61, 328.49, 401.86
6575764, 1.21, 180.30, 217.45, 329.29, 402.82
6591763, 1.21, 180.20, 217.32, 330.09, 403.79
6607763, 1.21, 180.20, 217.32, 330.89, 404.75
6623763, 1.20, 180.30, 216.72, 331.69, 405.71
6639763, 1.20, 180.10, 216.48, 332.49, 406.68
6655764, 1.21, 180.20, 217.32, 333.29, 407.64
6671764, 1.20, 180.20, 216.61, 334.09, 408.61
6687763, 1.20, 180.30, 216.72, 334.90, 409.57
6703763, 1.20, 180.20, 216.61, 335.70, 410.54
6719763, 1.21, 180.20, 217.32, 336.50, 411.50
6735763, 1.21, 180.30, 217.44, 337.30, 412.47
6751763, 1.20, 180.20, 216.61, 338.10, 413.43
6767763, 1.20, 180.20, 216.60, 338.90, 414.39
6783763, 1.20, 180.30, 216.73, 339.70, 415.36
6799763, 1.20, 180.20, 216.60, 340.50, 416.32
6815763, 1.20, 180.30, 216.73, 341.30, 417.29
6831763, 1.21, 180.30, 217.45, 342.11, 418.25
6847764, 1.21, 180.30, 217.45, 342.91, 419.22
6863764, 1.20, 180.30, 216.73, 343.71, 420.18
6879763, 1.20, 180.40, 216.85, 344.51, 421.14
6895763, 1.20, 180.20, 216.60, 345.31, 422.11
6911764, 1.20, 180.20, 216.60, 346.11, 423.07
6927763, 1.20, 180.30, 216.73, 346.91, 424.04
6943763, 1.20, 180.30, 216.72, 347.71, 425.00
6959764, 1.20, 180.30, 216.73, 348.52, 425.97
6975764, 1.21, 180.30, 217.45, 349.32, 426.93
6991763, 1.20, 180.30, 216.73, 350.12, 427.89
7007763, 1.20, 180.30, 216.73, 350.92, 428.86
7023764, 1.20, 180.30, 216.73, 351.72, 429.82
7039763, 1.20, 180.30, 216.73, 352.52, 430.79
7055763, 1.21, 180.20, 217.33, 353.32, 431.75
7071763, 1.20, 180.20, 216.61, 354.12, 432.71
7087763, 1.20, 180.30, 216.73, 354.93, 433.68
7103763, 1.21, 180.30, 217.45, 355.73, 434.64
7119763, 1.20, 180.30, 216.72, 356.53, 435.60
7135763, 1.20, 180.30, 216.73, 357.33, 436.57
7151764, 1.20, 180.30, 216.73, 358.13, 437.53
7167763, 1.20, 180.30, 216.73, 358.93, 438.50
7183763, 1.20, 180.30, 216.72, 359.73, 439.46
7199763, 1.20, 180.30, 216.73, 360.53, 440.42
7215763, 1.20, 180.30, 216.72, 361.34, 441.39
7231764, 1.20, 180.30, 216.72, 362.14, 442.35
7247764, 1.20, 180.30, 216.73, 362.94, 443.31
7263764, 1.20, 180.30, 216.72, 363.74, 444.28
7279764, 1.20, 180.30, 216.73, 364.54, 445.24
7295764, 1.20, 180.30, 216.73, 365.34, 446.20
7311763, 1.20, 180.20, 216.61, 366.14, 447.17
7327763, 1.20, 180.20, 216.61, 366.94, 448.13
7343763, 1.20, 180.30, 216.73, 367.75, 449.09
7359763, 1.20, 180.30, 216.73, 368.55, 450.06
7375764, 1.20, 180.40, 216.85, 369.35, 451.02
7391763, 1.20, 180.20, 216.60, 370.15, 451.98
7407763, 1.20, 180.30, 216.73, 370.95, 452.95
7423763, 1.20, 180.20, 216.61, 371.75, 453.91
7439763, 1.20, 180.30, 216.72, 372.55, 454.87
7455763, 1.20, 180.30, 216.73, 373.35, 455.84
7471763, 1.20, 180.30, 216.73, 374.15, 456.80
7487763, 1.20, 180.20, 216.61, 374.96, 457.76
7503763, 1.20, 180.30, 216.73, 375.76, 458.73
7519763, 1.20, 180.30, 216.73, 376.56, 459.69
7535763, 1.20, 180.30, 216.73, 377.36, 460.65
7551763, 1.20, 180.30, 216.73, 378.16, 461.62
7567763, 1.20, 180.30, 216.73, 378.96, 462.58
7583764, 1.20, 180.20, 216.60, 379.76, 463.54
7599763, 1.20, 180.30, 216.73, 380.56, 464.51
7615763, 1.20, 180.30, 216.73, 381.37, 465.47
7631764, 1.20, 180.20, 216.60, 382.17, 466.43
7647763, 1.20, 180.20, 216.60, 382.97, 467.40
7663763, 1.20, 180.20, 216.60, 383.77, 468.36
7679763, 1.20, 180.20, 216.60, 384.57, 469.32
7695763, 1.20, 180.20, 216.61, 385.37, 470.29
7711764, 1.20, 180.30, 216.72, 386.17, 471.25
7727763, 1.20, 180.30, 216.72, 386.97, 472.21
7743763, 1.20, 180.30, 216.73, 387.77, 473.18
7759763, 1.20, 180.30, 216.73, 388.58, 474.14
7775763, 1.20, 180.30, 216.73, 389.38, 475.10
7791764, 1.20, 180.20, 216.61, 390.18, 476.07
7807763, 1.20, 180.30, 216.72, 390.98, 477.03
7823763, 1.20, 180.30, 216.73, 391.78, 477.99
7839764, 1.20, 180.20, 216.60, 392.58, 478.95
7855763, 1.20, 180.20, 215.88, 393.38, 479.92
7871763, 1.20, 180.20, 216.61, 394.18, 480.88
7887764, 1.20, 180.20, 216.61, 394.99, 481.84
7903763, 1.20, 180.20, 216.61, 395.79, 482.81
7919764, 1.20, 180.30, 216.73, 396.59, 483.77
7935763, 1.20, 180.20, 216.60, 397.39, 484.73
7951763, 1.20, 180.20, 216.61, 398.19, 485.69
7967763, 1.20, 180.30, 216.72, 398.99, 486.66
7983763, 1.20, 180.30, 216.00, 399.79, 487.62
7999763, 1.20, 180.20, 216.60, 400.59, 488.58
8015763, 1.20, 180.20, 215.88, 401.39, 489.54
8031763, 1.20, 180.20, 216.60, 402.20, 490.51
8047763, 1.20, 180.20, 215.88, 403.00, 491.47
8063764, 1.20, 180.20, 215.88, 403.80, 492.43
8079763, 1.20, 180.20, 216.61, 404.60, 493.39
8095764, 1.20, 180.20, 215.88, 405.40, 494.36
8111763, 1.20, 180.20, 216.60, 406.20, 495.32
8127763, 1.20, 180.20, 216.60, 407.00, 496.28
8143763, 1.20, 180.20, 216.60, 407.80, 497.24
8159763, 1.20, 180.20, 216.61, 408.60, 498.20
8175763, 1.20, 180.30, 216.72, 409.40, 499.17
8191764, 1.20, 180.30, 216.00, 410.21, 500.13
8207764, 1.20, 180.20, 216.60, 411.01, 501.09
8223763, 1.20, 180.30, 216.73, 411.81, 502.05
8239764, 1.20, 180.30, 216.00, 412.61, 503.01
8255763, 1.20, 180.20, 216.61, 413.41, 503.98
8271763, 1.20, 180.30, 216.73, 414.21, 504.94
8287764, 1.20, 180.20, 215.88, 415.01, 505.90
8303763, 1.20, 180.20, 215.88, 415.81, 506.86
8319763, 1.20, 180.30, 216.72, 416.61, 507.82
8335763, 1.20, 180.20, 215.88, 417.42, 508.78
8351764, 1.20, 180.20, 216.60, 418.22, 509.74
8367763, 1.20, 180.20, 216.61, 419.02, 510.70
8383763, 1.20, 180.30, 216.00, 419.82, 511.67
8399763, 1.20, 180.20, 215.89, 420.62, 512.63
8415763, 1.20, 180.20, 215.89, 421.42, 513.59
8431764, 1.20, 180.30, 216.00, 422.22, 514.55
8447763, 1.20, 180.20, 215.88, 423.02, 515.51
8463763, 1.20, 180.20, 215.88, 423.82, 516.47
8479763, 1.20, 180.20, 215.88, 424.62, 517.43
8495763, 1.20, 180.20, 215.88, 425.43, 518.39
8511763, 1.20, 180.20, 215.89, 426.23, 519.35
8527763, 1.20, 180.20, 215.88, 427.03, 520.31
8543763, 1.20, 180.30, 216.00, 427.83, 521.27
8559763, 1.20, 180.20, 215.88, 428.63, 522.23
8575763, 1.20, 180.20, 216.60, 429.43, 523.19
8591763, 1.20, 180.30, 216.72, 430.23, 524.15
8607763, 1.20, 180.20, 215.88, 431.03, 525.11
8623764, 1.20, 180.30, 216.00, 431.83, 526.07
8639763, 1.20, 180.20, 215.89, 432.64, 527.03
8655763, 1.20, 180.20, 215.88, 433.44, 527.99
8671763, 1.20, 180.30, 216.00, 434.24, 528.95
8687763, 1.20, 180.30, 216.00, 435.04, 529.91
8703763, 1.20, 180.30, 216.00, 435.84, 530.87
8719764, 1.20, 180.30, 216.00, 436.64, 531.83
8735763, 1.20, 180.30, 216.00, 437.44, 532.79
8751763, 1.20, 180.30, 216.00, 438.24, 533.75
8767764, 1.20, 180.30, 216.00, 439.05, 534.71
8783763, 1.20, 180.30, 216.00, 439.85, 535.67
8799763, 1.20, 180.30, 216.00, 440.65, 536.63
8815763, 1.20, 180.30, 216.00, 441.45, 537.59
8831764, 1.20, 180.20, 215.89, 442.25, 538.55
8847764, 1.20, 180.30, 216.00, 443.05, 539.51
8863764, 1.20, 180.20, 215.89, 443.85, 540.47
8879763, 1.20, 180.30, 216.00, 444.65, 541.43
8895763, 1.20, 180.30, 216.00, 445.45, 542.39
8911763, 1.20, 180.30, 216.00, 446.26, 543.35
8927763, 1.20, 180.30, 216.00, 447.06, 544.31
8943763, 1.20, 180.30, 216.00, 447.86, 545.27
8959764, 1.20, 180.30, 216.00, 448.66, 546.23
8975764, 1.20, 180.30, 216.00, 449.46, 547.19
8991763, 1.20, 180.20, 215.88, 450.26, 548.15
9007764, 1.20, 180.30, 216.00, 451.06, 549.11
9023764, 1.20, 180.20, 215.88, 451.86, 550.07
9039763, 1.20, 180.20, 215.88, 452.67, 551.03
9055763, 1.20, 180.20, 215.89, 453.47, 551.99
9071763, 1.20, 180.30, 216.01, 454.27, 552.95
9087763, 1.20, 180.30, 216.01, 455.07, 553.91
9103764, 1.20, 180.20, 215.89, 455.87, 554.87
9119763, 1.20, 180.40, 216.12, 456.67, 555.83
9135763, 1.20, 180.30, 216.00, 457.47, 556.79
9151763, 1.19, 180.30, 215.28, 458.27, 557.75
9167763, 1.19, 180.20, 215.16, 459.07, 558.70
9183763, 1.20, 180.20, 215.89, 459.88, 559.66
9199763, 1.20, 180.30, 216.00, 460.68, 560.62
9215763, 1.19, 180.30, 215.28, 461.48, 561.58
9231763, 1.19, 180.30, 215.28, 462.28, 562.54
9247763, 1.20, 180.30, 216.00, 463.08, 563.50
9263763, 1.20, 180.30, 216.00, 463.88, 564.46
9279763, 1.20, 180.30, 216.00, 464.68, 565.42
9295763, 1.19, 180.30, 215.29, 465.48, 566.38
9311763, 1.20, 180.30, 216.00, 466.29, 567.34
9327764, 1.20, 180.20, 215.89, 467.09, 568.29
9343763, 1.20, 180.20, 215.89, 467.89, 569.25
9359763, 1.20, 180.30, 216.00, 468.69, 570.21
9375763, 1.19, 180.20, 215.16, 469.49, 571.17
9391763, 1.20, 180.20, 215.89, 470.29, 572.13
9407763, 1.20, 180.30, 216.00, 471.09, 573.09
9423763, 1.19, 180.30, 215.28, 471.89, 574.04
9439763, 1.19, 180.30, 215.28, 472.69, 575.00
9455764, 1.19, 180.20, 215.16, 473.50, 575.96
9471763, 1.20, 180.20, 215.89, 474.30, 576.92
9487763, 1.20, 180.20, 215.89, 475.10, 577.87
9503763, 1.20, 180.20, 215.88, 475.90, 578.83
9519764, 1.20, 180.20, 215.88, 476.70, 579.79
9535763, 1.20, 180.20, 215.88, 477.50, 580.75
9551763, 1.19, 180.30, 215.28, 478.30, 581.70
9567764, 1.19, 180.20, 215.16, 479.10, 582.66
9583763, 1.19, 180.30, 215.28, 479.90, 583.62
9599763, 1.19, 180.30, 215.28, 480.70, 584.58
9615764, 1.19, 180.30, 215.28, 481.51, 585.53
9631764, 1.20, 180.20, 215.88, 482.31, 586.49
9647763, 1.19, 180.20, 215.16, 483.11, 587.45
9663763, 1.19, 180.30, 215.28, 483.91, 588.40
9679763, 1.19, 180.30, 215.28, 484.71, 589.36
9695763, 1.19, 180.30, 215.28, 485.51, 590.32
9711763, 1.20, 180.20, 215.89, 486.31, 591.27
9727763, 1.19, 180.30, 215.28, 487.11, 592.23
9743763, 1.19, 180.20, 215.16, 487.91, 593.19
9759763, 1.19, 180.20, 215.16, 488.72, 594.14
9775764, 1.19, 180.30, 215.28, 489.52, 595.10
9791763, 1.19, 180.30, 215.28, 490.32, 596.06
9807764, 1.19, 180.20, 215.16, 491.12, 597.01
9823763, 1.19, 180.30, 215.28, 491.92, 597.97
9839763, 1.19, 180.20, 215.16, 492.72, 598.93
9855764, 1.19, 180.30, 215.28, 493.52, 599.88
9871764, 1.19, 180.20, 215.16, 494.32, 600.84
9887764, 1.19, 180.20, 215.16, 495.12, 601.79
9903763, 1.19, 180.30, 215.28, 495.93, 602.75
9919763, 1.19, 180.20, 215.16, 496.73, 603.71
9935764, 1.19, 180.20, 215.16, 497.53, 604.66
9951764, 1.19, 180.20, 215.16, 498.33, 605.62
9967764, 1.19, 180.20, 215.16, 499.13, 606.58
9983763, 1.19, 180.10, 215.04, 499.93, 607.53
9999763, 1.19, 180.20, 215.16, 500.73, 608.49
10015763, 1.19, 180.30, 214.56, 501.53, 609.45
10031763, 1.19, 180.30, 215.28, 502.33, 610.40
10047764, 1.19, 180.30, 214.56, 503.13, 611.36
10063763, 1.19, 180.20, 215.16, 503.94, 612.32
10079763, 1.19, 180.30, 215.28, 504.74, 613.27
10095763, 1.19, 180.20, 214.45, 505.54, 614.23
10111763, 1.19, 180.30, 214.56, 506.34, 615.18
10127763, 1.19, 180.30, 215.28, 507.14, 616.14
10143764, 1.19, 180.40, 215.40, 507.94, 617.09
10159763, 1.19, 180.30, 215.28, 508.74, 618.05
10175763, 1.19, 180.20, 214.44, 509.54, 619.01
10191764, 1.19, 180.30, 214.56, 510.35, 619.96
10207763, 1.19, 180.30, 215.28, 511.15, 620.92
10223763, 1.19, 180.20, 215.16, 511.95, 621.87
10239764, 1.19, 180.30, 214.56, 512.75, 622.83
10255763, 1.19, 180.20, 214.44, 513.55, 623.78
10271764, 1.19, 180.30, 215.28, 514.35, 624.74
10287763, 1.19, 180.30, 214.56, 515.15, 625.69
10303764, 1.19, 180.20, 214.44, 515.95, 626.64
10319763, 1.19, 180.30, 214.56, 516.75, 627.60
10335764, 1.19, 180.30, 214.56, 517.56, 628.55
10351763, 1.19, 180.30, 214.56, 518.36, 629.51
10367764, 1.19, 180.30, 214.56, 519.16, 630.46
10383764, 1.19, 180.20, 214.44, 519.96, 631.41
10399763, 1.19, 180.20, 214.44, 520.76, 632.37
10415763, 1.19, 180.20, 214.44, 521.56, 633.32
10431763, 1.19, 180.30, 214.56, 522.36, 634.27
10447763, 1.19, 180.20, 214.44, 523.16, 635.23
10463763, 1.19, 180.20, 214.44, 523.96, 636.18
10479763, 1.19, 180.20, 214.44, 524.77, 637.13
10495763, 1.19, 180.20, 214.44, 525.57, 638.09
10511763, 1.19, 180.20, 214.44, 526.37, 639.04
10527763, 1.19, 180.20, 214.44, 527.17, 639.99
10543763, 1.19, 180.30, 214.56, 527.97, 640.95
10559763, 1.19, 180.30, 214.56, 528.77, 641.90
10575764, 1.19, 180.30, 214.56, 529.57, 642.85
10591764, 1.19, 180.30, 214.56, 530.37, 643.81
10607764, 1.19, 180.30, 214.56, 531.17, 644.76
10623763, 1.19, 180.30, 214.56, 531.98, 645.71
10639763, 1.19, 180.40, 214.68, 532.78, 646.67
10655763, 1.19, 180.30, 214.56, 533.58, 647.62
10671763, 1.19, 180.30, 214.56, 534.38, 648.57
10687763, 1.19, 180.30, 214.56, 535.18, 649.53
10703763, 1.19, 180.30, 214.56, 535.98, 650.48
10719763, 1.19, 180.30, 214.56, 536.78, 651.43
10735764, 1.19, 180.30, 214.56, 537.59, 652.39
10751763, 1.19, 180.20, 213.72, 538.39, 653.34
10767763, 1.19, 180.30, 214.56, 539.19, 654.29
10783763, 1.19, 180.30, 214.56, 539.99, 655.25
10799763, 1.19, 180.30, 214.56, 540.79, 656.20
10815763, 1.19, 180.30, 214.56, 541.59, 657.15
10831763, 1.19, 180.30, 214.56, 542.39, 658.10
10847763, 1.19, 180.20, 214.45, 543.19, 659.06
10863763, 1.19, 180.30, 214.56, 544.00, 660.01
10879763, 1.19, 180.40, 214.68, 544.80, 660.96
10895763, 1.19, 180.30, 214.56, 545.60, 661.91
10911763, 1.19, 180.20, 213.72, 546.40, 662.87
10927763, 1.19, 180.30, 214.56, 547.20, 663.82
10943763, 1.19, 180.20, 213.72, 548.00, 664.77
10959763, 1.19, 180.30, 213.84, 548.80, 665.72
10975764, 1.19, 180.30, 213.84, 549.61, 666.67
10991763, 1.19, 180.20, 213.72, 550.41, 667.62
11007763, 1.19, 180.30, 213.84, 551.21, 668.57
11023763, 1.19, 180.40, 213.96, 552.01, 669.52
11039763, 1.19, 180.30, 213.84, 552.81, 670.47
11055763, 1.19, 180.30, 214.56, 553.61, 671.43
11071763, 1.19, 180.20, 213.72, 554.41, 672.38
11087764, 1.19, 180.30, 213.84, 555.21, 673.33
11103763, 1.19, 180.20, 213.72, 556.02, 674.28
11119763, 1.19, 180.30, 213.84, 556.82, 675.23
11135764, 1.19, 180.30, 213.84, 557.62, 676.18
11151763, 1.19, 180.30, 213.84, 558.42, 677.13
11167763, 1.19, 180.30, 213.84, 559.22, 678.08
11183763, 1.19, 180.20, 213.72, 560.02, 679.03
11199764, 1.19, 180.30, 213.84, 560.82, 679.98
11215764, 1.19, 180.30, 213.84, 561.63, 680.93
11231764, 1.19, 180.20, 213.72, 562.43, 681.88
11247764, 1.19, 180.20, 213.72, 563.23, 682.83
11263763, 1.18, 180.20, 213.00, 564.03, 683.78
11279763, 1.19, 180.20, 213.72, 564.83, 684.73
11295763, 1.19, 180.20, 213.72, 565.63, 685.68
11311763, 1.19, 180.30, 213.84, 566.43, 686.63
11327764, 1.19, 180.30, 213.84, 567.23, 687.58
11343763, 1.19, 180.10, 213.60, 568.03, 688.53
11359763, 1.18, 180.30, 213.12, 568.83, 689.48
11375763, 1.19, 180.30, 213.84, 569.64, 690.43
11391763, 1.19, 180.30, 213.84, 570.44, 691.38
11407763, 1.19, 180.30, 213.84, 571.24, 692.33
11423763, 1.18, 180.20, 213.00, 572.04, 693.28
11439763, 1.18, 180.20, 213.00, 572.84, 694.23
11455764, 1.19, 180.20, 213.72, 573.64, 695.17
11471764, 1.19, 180.20, 213.72, 574.44, 696.12
11487763, 1.18, 180.30, 213.12, 575.24, 697.07
11503763, 1.19, 180.30, 213.84, 576.05, 698.02
11519763, 1.18, 180.30, 213.12, 576.85, 698.97
11535763, 1.18, 180.20, 213.00, 577.65, 699.91
11551763, 1.18, 180.20, 213.00, 578.45, 700.86
11567763, 1.18, 180.30, 213.12, 579.25, 701.81
11583764, 1.18, 180.20, 213.00, 580.05, 702.76
11599763, 1.18, 180.20, 213.00, 580.85, 703.70
11615764, 1.18, 180.20, 213.00, 581.65, 704.65
11631763, 1.18, 180.20, 213.00, 582.45, 705.60
11647763, 1.18, 180.20, 213.00, 583.26, 706.54
11663764, 1.18, 180.20, 213.00, 584.06, 707.49
11679764, 1.18, 180.20, 213.00, 584.86, 708.44
11695764, 1.18, 180.20, 213.00, 585.66, 709.38
11711763, 1.18, 180.20, 213.00, 586.46, 710.33
11727764, 1.18, 180.20, 213.00, 587.26, 711.28
11743763, 1.18, 180.30, 213.12, 588.06, 712.22
11759763, 1.18, 180.30, 213.12, 588.86, 713.17
11775763, 1.18, 180.20, 213.00, 589.66, 714.12
11791763, 1.18, 180.20, 212.28, 590.46, 715.06
11807763, 1.18, 180.20, 213.00, 591.27, 716.01
11823763, 1.18, 180.30, 212.40, 592.07, 716.96
11839763, 1.18, 180.30, 213.12, 592.87, 717.90
11855763, 1.18, 180.30, 213.12, 593.67, 718.85
11871763, 1.18, 180.20, 213.00, 594.47, 719.79
11887763, 1.18, 180.30, 213.12, 595.27, 720.74
11903764, 1.18, 180.20, 213.00, 596.07, 721.69
11919763, 1.18, 180.30, 213.12, 596.87, 722.63
11935764, 1.18, 180.20, 213.00, 597.67, 723.58
11951763, 1.18, 180.20, 212.28, 598.47, 724.52
11967763, 1.18, 180.30, 212.40, 599.28, 725.47
11983763, 1.18, 180.30, 212.40, 600.08, 726.41
11999763, 1.18, 180.30, 212.40, 600.88, 727.36
12015764, 1.18, 180.30, 212.40, 601.68, 728.30
12031763, 1.18, 180.20, 213.00, 602.48, 729.24
12047763, 1.18, 180.20, 212.28, 603.28, 730.19
12063763, 1.18, 180.30, 212.40, 604.08, 731.13
12079763, 1.18, 180.20, 212.28, 604.88, 732.08
12095763, 1.18, 180.30, 212.40, 605.68, 733.02
12111763, 1.18, 180.30, 212.40, 606.49, 733.97
12127763, 1.18, 180.20, 212.28, 607.29, 734.91
12143763, 1.18, 180.30, 212.40, 608.09, 735.85
12159763, 1.18, 180.30, 212.40, 608.89, 736.80
12175763, 1.18, 180.20, 212.28, 609.69, 737.74
12191763, 1.18, 180.30, 212.40, 610.49, 738.69
12207764, 1.18, 180.30, 212.40, 611.29, 739.63
12223763, 1.18, 180.30, 212.40, 612.10, 740.57
12239763, 1.18, 180.40, 212.52, 612.90, 741.52
12255764, 1.18, 180.30, 212.40, 613.70, 742.46
12271763, 1.18, 180.30, 212.40, 614.50, 743.41
12287763, 1.17, 180.30, 211.68, 615.30, 744.35
12303764, 1.18, 180.30, 212.40, 616.10, 745.29
12319763, 1.18, 180.30, 212.40, 616.90, 746.24
12335763, 1.18, 180.40, 212.52, 617.70, 747.18
12351764, 1.17, 180.40, 211.80, 618.51, 748.12
12367763, 1.17, 180.20, 211.56, 619.31, 749.07
12383763, 1.18, 180.30, 212.40, 620.11, 750.01
12399764, 1.17, 180.20, 211.56, 620.91, 750.95
12415763, 1.17, 180.30, 211.68, 621.71, 751.89
12431763, 1.18, 180.30, 212.40, 622.51, 752.83
12447764, 1.17, 180.20, 211.56, 623.31, 753.77
12463763, 1.17, 180.30, 211.68, 624.11, 754.71
12479764, 1.17, 180.30, 211.68, 624.92, 755.66
12495763, 1.17, 180.30, 211.68, 625.72, 756.60
12511764, 1.17, 180.30, 211.68, 626.52, 757.54
12527764, 1.17, 180.30, 211.68, 627.32, 758.48
12543764, 1.17, 180.30, 211.68, 628.12, 759.42
12559764, 1.17, 180.30, 211.68, 628.92, 760.36
12575763, 1.17, 180.30, 211.68, 629.72, 761.30
12591763, 1.17, 180.30, 211.68, 630.53, 762.24
12607763, 1.17, 180.30, 211.68, 631.33, 763.18
12623763, 1.17, 180.20, 211.56, 632.13, 764.12
12639763, 1.17, 180.20, 211.56, 632.93, 765.06
12655763, 1.17, 180.30, 211.68, 633.73, 766.00
12671764, 1.17, 180.30, 211.67, 634.53, 766.94
12687764, 1.17, 180.30, 211.68, 635.33, 767.88
12703763, 1.17, 180.40, 211.80, 636.13, 768.82
12719763, 1.17, 180.40, 211.80, 636.94, 769.76
12735764, 1.17, 180.30, 211.68, 637.74, 770.70
12751764, 1.17, 180.30, 210.96, 638.54, 771.64
12767763, 1.17, 180.20, 210.84, 639.34, 772.58
12783763, 1.17, 180.30, 210.96, 640.14, 773.51
12799763, 1.17, 180.20, 210.84, 640.94, 774.45
12815763, 1.17, 180.10, 210.72, 641.74, 775.39
12831763, 1.17, 180.20, 211.56, 642.54, 776.33
12847764, 1.17, 180.20, 211.56, 643.35, 777.27
12863763, 1.17, 180.30, 210.96, 644.15, 778.20
12879763, 1.17, 180.30, 210.96, 644.95, 779.14
12895764, 1.17, 180.30, 210.96, 645.75, 780.08
12911764, 1.17, 180.20, 210.84, 646.55, 781.02
12927764, 1.17, 180.30, 210.96, 647.35, 781.95
12943763, 1.17, 180.30, 210.95, 648.15, 782.89
12959764, 1.17, 180.20, 210.84, 648.95, 783.83
12975764, 1.17, 180.30, 210.95, 649.75, 784.77
12991763, 1.17, 180.20, 210.84, 650.56, 785.70
13007763, 1.17, 180.20, 210.84, 651.36, 786.64
13023763, 1.17, 180.20, 210.84, 652.16, 787.58
13039763, 1.17, 180.20, 210.84, 652.96, 788.51
13055763, 1.17, 180.30, 210.24, 653.76, 789.45
13071763, 1.17, 180.30, 210.24, 654.56, 790.39
13087763, 1.17, 180.30, 210.23, 655.36, 791.32
13103763, 1.17, 180.30, 210.23, 656.16, 792.26
13119763, 1.17, 180.20, 210.12, 656.97, 793.19
13135763, 1.17, 180.20, 210.12, 657.77, 794.13
13151763, 1.17, 180.20, 210.12, 658.57, 795.06
13167763, 1.17, 180.20, 210.12, 659.37, 796.00
13183764, 1.17, 180.20, 210.12, 660.17, 796.93
13199763, 1.17, 180.30, 210.24, 660.97, 797.87
13215763, 1.17, 180.20, 210.12, 661.77, 798.80
13231763, 1.17, 180.20, 210.12, 662.57, 799.73
13247763, 1.17, 180.30, 210.24, 663.37, 800.67
13263763, 1.17, 180.30, 210.23, 664.18, 801.60
13279763, 1.17, 180.20, 210.12, 664.98, 802.54
13295763, 1.16, 180.20, 209.40, 665.78, 803.47
13311763, 1.17, 180.20, 210.12, 666.58, 804.40
13327763, 1.16, 180.20, 209.40, 667.38, 805.34
13343764, 1.17, 180.20, 210.12, 668.18, 806.27
13359763, 1.16, 180.20, 209.40, 668.98, 807.20
13375763, 1.16, 180.20, 209.40, 669.78, 808.13
13391763, 1.17, 180.30, 210.23, 670.58, 809.07
13407763, 1.17, 180.30, 210.23, 671.38, 810.00
13423763, 1.16, 180.30, 209.51, 672.19, 810.93
13439763, 1.16, 180.30, 209.51, 672.99, 811.86
13455763, 1.16, 180.20, 209.40, 673.79, 812.79
13471763, 1.16, 180.30, 209.51, 674.59, 813.72
13487763, 1.16, 180.20, 209.40, 675.39, 814.65
13503763, 1.16, 180.20, 209.40, 676.19, 815.58
13519764, 1.16, 180.30, 209.51, 676.99, 816.52
13535764, 1.16, 180.20, 209.40, 677.79, 817.45
13551763, 1.16, 180.30, 209.51, 678.59, 818.38
13567763, 1.16, 180.30, 209.51, 679.39, 819.31
13583763, 1.16, 180.30, 209.51, 680.20, 820.24
13599763, 1.16, 180.20, 209.40, 681.00, 821.17
13615763, 1.16, 180.30, 209.51, 681.80, 822.10
13631763, 1.16, 180.30, 209.51, 682.60, 823.03
13647764, 1.16, 180.10, 208.56, 683.40, 823.96
13663763, 1.16, 180.30, 209.51, 684.20, 824.89
13679763, 1.16, 180.20, 208.68, 685.00, 825.82
13695763, 1.16, 180.30, 209.51, 685.80, 826.74
13711763, 1.16, 180.30, 208.79, 686.61, 827.67
13727763, 1.16, 180.30, 208.79, 687.41, 828.60
13743764, 1.16, 180.40, 208.91, 688.21, 829.53
13759763, 1.16, 180.30, 208.79, 689.01, 830.46
13775763, 1.16, 180.30, 208.79, 689.81, 831.38
13791763, 1.16, 180.20, 208.68, 690.61, 832.31
13807763, 1.16, 180.30, 208.79, 691.41, 833.24
13823763, 1.16, 180.30, 208.79, 692.22, 834.17
13839764, 1.16, 180.30, 208.79, 693.02, 835.09
13855763, 1.16, 180.30, 208.79, 693.82, 836.02
13871764, 1.15, 180.30, 208.07, 694.62, 836.95
13887763, 1.15, 180.30, 208.07, 695.42, 837.87
13903763, 1.15, 180.20, 207.95, 696.22, 838.80
13919763, 1.15, 180.30, 208.07, 697.02, 839.72
13935764, 1.15, 180.30, 208.07, 697.83, 840.65
13951764, 1.15, 180.30, 208.07, 698.63, 841.57
13967763, 1.15, 180.20, 207.95, 699.43, 842.50
13983763, 1.15, 180.20, 207.95, 700.23, 843.42
13999763, 1.15, 180.20, 207.95, 701.03, 844.35
14015763, 1.15, 180.20, 207.96, 701.83, 845.27
14031763, 1.15, 180.30, 208.07, 702.63, 846.20
14047763, 1.15, 180.30, 208.07, 703.43, 847.12
14063764, 1.15, 180.30, 208.07, 704.24, 848.04
14079763, 1.15, 180.30, 207.35, 705.04, 848.97
14095764, 1.15, 180.20, 207.24, 705.84, 849.89
14111763, 1.15, 180.30, 208.07, 706.64, 850.81
14127763, 1.15, 180.20, 207.24, 707.44, 851.74
14143763, 1.15, 180.30, 207.35, 708.24, 852.66
14159763, 1.15, 180.20, 207.23, 709.04, 853.58
14175763, 1.15, 180.20, 207.23, 709.84, 854.50
14191763, 1.15, 180.30, 207.35, 710.64, 855.42
14207763, 1.15, 180.20, 207.23, 711.44, 856.34
14223764, 1.15, 180.20, 207.23, 712.25, 857.26
14239763, 1.15, 180.20, 207.24, 713.05, 858.18
14255764, 1.15, 180.20, 207.23, 713.85, 859.10
14271763, 1.15, 180.30, 207.35, 714.65, 860.03
14287763, 1.15, 180.30, 207.35, 715.45, 860.95
14303764, 1.15, 180.20, 206.51, 716.25, 861.87
14319763, 1.15, 180.30, 206.63, 717.05, 862.78
14335763, 1.15, 180.30, 206.63, 717.85, 863.70
14351763, 1.15, 180.20, 206.51, 718.66, 864.62
14367764, 1.15, 180.30, 206.63, 719.46, 865.54
14383763, 1.15, 180.30, 206.63, 720.26, 866.46
14399763, 1.15, 180.30, 206.63, 721.06, 867.37
14415764, 1.15, 180.30, 206.63, 721.86, 868.29
14431763, 1.15, 180.30, 206.63, 722.66, 869.21
14447763, 1.15, 180.20, 206.51, 723.46, 870.13
14463763, 1.14, 180.30, 205.91, 724.26, 871.04
14479763, 1.14, 180.20, 205.79, 725.07, 871.96
14495764, 1.14, 180.30, 205.91, 725.87, 872.88
14511763, 1.14, 180.30, 205.91, 726.67, 873.79
14527763, 1.14, 180.30, 205.91, 727.47, 874.71
14543763, 1.14, 180.30, 205.90, 728.27, 875.62
14559763, 1.14, 180.30, 205.91, 729.07, 876.54
14575763, 1.14, 180.20, 205.79, 729.87, 877.45
14591763, 1.14, 180.20, 205.79, 730.67, 878.37
14607763, 1.14, 180.30, 205.91, 731.47, 879.28
14623763, 1.14, 180.30, 205.91, 732.28, 880.20
14639763, 1.14, 180.30, 205.91, 733.08, 881.11
14655763, 1.14, 180.20, 205.07, 733.88, 882.02
14671763, 1.14, 180.30, 205.19, 734.68, 882.94
14687763, 1.14, 180.30, 205.19, 735.48, 883.85
14703763, 1.14, 180.20, 205.07, 736.28, 884.76
14719764, 1.14, 180.30, 205.19, 737.08, 885.67
14735763, 1.14, 180.30, 205.19, 737.88, 886.58
14751763, 1.14, 180.20, 205.07, 738.69, 887.50
14767764, 1.14, 180.20, 205.07, 739.49, 888.41
14783763, 1.14, 180.30, 205.18, 740.29, 889.32
14799763, 1.13, 180.30, 204.46, 741.09, 890.23
14815763, 1.14, 180.20, 205.07, 741.89, 891.14
14831764, 1.13, 180.20, 204.35, 742.69, 892.05
14847764, 1.13, 180.20, 204.35, 743.49, 892.96
14863763, 1.13, 180.30, 204.47, 744.29, 893.86
14879763, 1.13, 180.20, 204.35, 745.09, 894.77
14895764, 1.13, 180.20, 204.35, 745.89, 895.68
14911763, 1.13, 180.30, 204.47, 746.70, 896.59
14927763, 1.13, 180.20, 203.63, 747.50, 897.50
14943763, 1.13, 180.30, 203.74, 748.30, 898.40
14959763, 1.13, 180.20, 203.63, 749.10, 899.31
14975763, 1.13, 180.20, 204.35, 749.90, 900.22
14991763, 1.13, 180.20, 203.63, 750.70, 901.12
15007764, 1.13, 180.20, 203.63, 751.50, 902.03
15023764, 1.13, 180.20, 203.63, 752.30, 902.93
15039763, 1.13, 180.30, 203.74, 753.10, 903.84
15055764, 1.13, 180.30, 203.74, 753.90, 904.74
15071763, 1.13, 180.30, 203.74, 754.70, 905.65
15087763, 1.13, 180.20, 202.91, 755.51, 906.55
15103764, 1.13, 180.30, 203.74, 756.31, 907.45
15119763, 1.13, 180.30, 203.02, 757.11, 908.36
15135763, 1.13, 180.20, 202.91, 757.91, 909.26
15151763, 1.13, 180.20, 202.91, 758.71, 910.16
15167763, 1.13, 180.30, 203.02, 759.51, 911.06
15183763, 1.13, 180.20, 202.91, 760.31, 911.96
15199764, 1.12, 180.30, 202.30, 761.11, 912.86
15215763, 1.12, 180.30, 202.30, 761.92, 913.77
15231763, 1.13, 180.30, 203.03, 762.72, 914.67
15247764, 1.12, 180.30, 202.30, 763.52, 915.57
15263764, 1.12, 180.40, 202.42, 764.32, 916.47
15279763, 1.12, 180.30, 202.30, 765.12, 917.36
15295763, 1.12, 180.30, 202.30, 765.92, 918.26
15311763, 1.12, 180.30, 202.30, 766.72, 919.16
15327763, 1.12, 180.30, 201.58, 767.53, 920.06
15343763, 1.12, 180.30, 201.58, 768.33, 920.96
15359763, 1.12, 180.20, 201.47, 769.13, 921.85
15375763, 1.12, 180.30, 201.58, 769.93, 922.75
15391763, 1.12, 180.40, 201.69, 770.73, 923.64
15407763, 1.12, 180.30, 201.58, 771.53, 924.54
15423763, 1.12, 180.30, 201.58, 772.33, 925.43
15439763, 1.11, 180.30, 200.86, 773.13, 926.33
15455763, 1.11, 180.30, 200.86, 773.94, 927.22
15471763, 1.11, 180.30, 200.86, 774.74, 928.11
15487763, 1.11, 180.30, 200.86, 775.54, 929.01
15503763, 1.11, 180.20, 200.75, 776.34, 929.90
15519763, 1.11, 180.30, 200.14, 777.14, 930.79
15535763, 1.11, 180.30, 200.14, 777.94, 931.68
15551764, 1.11, 180.30, 200.14, 778.74, 932.57
15567763, 1.11, 180.30, 200.14, 779.55, 933.46
15583763, 1.11, 180.30, 200.14, 780.35, 934.35
15599764, 1.11, 180.30, 200.14, 781.15, 935.24
15615764, 1.11, 180.30, 199.42, 781.95, 936.13
15631763, 1.11, 180.30, 199.42, 782.75, 937.02
15647763, 1.11, 180.30, 199.42, 783.55, 937.91
15663764, 1.11, 180.30, 199.42, 784.35, 938.79
15679764, 1.11, 180.20, 199.30, 785.16, 939.68
15695763, 1.11, 180.20, 199.30, 785.96, 940.56
15711764, 1.10, 180.30, 198.69, 786.76, 941.45
15727763, 1.10, 180.30, 198.70, 787.56, 942.33
15743763, 1.10, 180.30, 198.69, 788.36, 943.21
15759764, 1.10, 180.30, 198.70, 789.16, 944.10
15775764, 1.10, 180.40, 198.81, 789.96, 944.98
15791763, 1.10, 180.20, 198.59, 790.76, 945.86
15807763, 1.10, 180.30, 197.97, 791.57, 946.74
15823764, 1.10, 180.30, 197.97, 792.37, 947.62
15839763, 1.10, 180.30, 197.97, 793.17, 948.50
15855763, 1.10, 180.30, 197.97, 793.97, 949.38
15871764, 1.09, 180.30, 197.25, 794.77, 950.26
15887763, 1.09, 180.30, 197.25, 795.57, 951.14
15903763, 1.09, 180.30, 197.25, 796.37, 952.01
15919763, 1.09, 180.20, 197.14, 797.18, 952.89
15935763, 1.09, 180.20, 196.42, 797.98, 953.77
15951763, 1.09, 180.30, 196.53, 798.78, 954.64
15967763, 1.09, 180.30, 196.53, 799.58, 955.51
15983764, 1.09, 180.30, 196.53, 800.38, 956.39
15999764, 1.09, 180.30, 195.81, 801.18, 957.26
16015763, 1.09, 180.30, 195.81, 801.98, 958.13
16031763, 1.09, 180.30, 195.81, 802.78, 959.00
16047764, 1.09, 180.30, 195.81, 803.59, 959.87
16063764, 1.08, 180.30, 195.09, 804.39, 960.74
16079763, 1.08, 180.30, 195.09, 805.19, 961.61
16095763, 1.08, 180.30, 195.09, 805.99, 962.47
16111763, 1.08, 180.30, 195.09, 806.79, 963.34
16127763, 1.08, 180.20, 194.26, 807.59, 964.20
16143763, 1.08, 180.40, 194.48, 808.39, 965.07
16159763, 1.08, 180.30, 194.37, 809.19, 965.93
16175763, 1.07, 180.20, 193.54, 810.00, 966.79
16191764, 1.07, 180.30, 193.65, 810.80, 967.65
16207763, 1.07, 180.30, 193.65, 811.60, 968.51
16223763, 1.07, 180.30, 192.92, 812.40, 969.37
16239764, 1.07, 180.20, 192.82, 813.20, 970.23
16255763, 1.07, 180.30, 192.92, 814.00, 971.09
16271763, 1.07, 180.20, 192.10, 814.80, 971.95
16287763, 1.07, 180.30, 192.21, 815.60, 972.80
16303763, 1.07, 180.30, 192.21, 816.40, 973.65
16319764, 1.06, 180.30, 191.48, 817.21, 974.51
16335763, 1.06, 180.30, 191.49, 818.01, 975.36
16351764, 1.06, 180.30, 190.76, 818.81, 976.21
16367763, 1.06, 180.30, 190.76, 819.61, 977.06
16383763, 1.06, 180.20, 190.66, 820.41, 977.91
16399763, 1.05, 180.30, 190.04, 821.21, 978.75
16415763, 1.05, 180.20, 189.93, 822.01, 979.60
16431763, 1.05, 180.30, 189.32, 822.81, 980.44
16447763, 1.05, 180.30, 189.32, 823.62, 981.28
16463763, 1.05, 180.30, 189.32, 824.42, 982.12
16479763, 1.05, 180.20, 188.49, 825.22, 982.96
16495764, 1.04, 180.20, 187.77, 826.02, 983.80
16511764, 1.04, 180.30, 187.88, 826.82, 984.63
16527763, 1.04, 180.30, 187.15, 827.62, 985.47
16543763, 1.04, 180.30, 187.16, 828.42, 986.30
16559764, 1.03, 180.30, 186.44, 829.23, 987.13
16575763, 1.03, 180.20, 185.61, 830.03, 987.96
16591763, 1.03, 180.20, 185.61, 830.83, 988.78
16607763, 1.03, 180.30, 185.71, 831.63, 989.61
16623763, 1.03, 180.40, 185.10, 832.43, 990.43
16639764, 1.02, 180.20, 184.17, 833.23, 991.25
16655763, 1.02, 180.30, 183.55, 834.03, 992.07
16671763, 1.01, 180.30, 182.83, 834.83, 992.88
16687764, 1.01, 180.30, 182.11, 835.63, 993.69
16703763, 1.01, 180.30, 181.39, 836.44, 994.50
16719763, 1.00, 180.30, 180.67, 837.24, 995.31
16734764, 1.00, 180.20, 179.84, 837.99, 996.06
