Repository: Moragor/NiMh_Battery_tests

# NiMh_Battery_tests
 A follow up to my alkaline battery tests

File: logged data/Varta_AAA_0.2C/LOGGER01.CSV
millis,voltage,current,power,capacity,energy
0, 1.32, 190.60, 250.65, 0.00, 0.00
15384, 1.31, 190.70, 250.02, 0.81, 1.07
31384, 1.31, 190.70, 249.26, 1.66, 2.18
47384, 1.30, 190.70, 248.49, 2.51, 3.28
63384, 1.30, 190.70, 247.73, 3.36, 4.39
79384, 1.30, 190.70, 247.73, 4.20, 5.49
95384, 1.30, 190.70, 247.73, 5.05, 6.59
111384, 1.30, 190.60, 246.84, 5.90, 7.69
127384, 1.30, 190.70, 246.97, 6.75, 8.79
143384, 1.29, 190.70, 246.21, 7.59, 9.88
159385, 1.29, 190.70, 246.21, 8.44, 10.98
175384, 1.29, 190.60, 245.31, 9.29, 12.07
191384, 1.29, 190.60, 245.32, 10.14, 13.16
207384, 1.29, 190.60, 245.31, 10.98, 14.25
223384, 1.28, 190.50, 244.42, 11.83, 15.34
239384, 1.28, 190.70, 244.68, 12.68, 16.43
255384, 1.28, 190.60, 243.79, 13.53, 17.51
271384, 1.28, 190.70, 243.92, 14.37, 18.60
287384, 1.28, 190.70, 243.92, 15.22, 19.68
303384, 1.28, 190.60, 243.79, 16.07, 20.77
319384, 1.28, 190.70, 243.92, 16.92, 21.85
335384, 1.28, 190.60, 243.03, 17.76, 22.93
351384, 1.28, 190.70, 243.16, 18.61, 24.01
367384, 1.27, 190.60, 242.26, 19.46, 25.09
383385, 1.27, 190.60, 242.27, 20.31, 26.17
399384, 1.28, 190.60, 243.03, 21.15, 27.25
415384, 1.27, 190.60, 242.26, 22.00, 28.32
431384, 1.27, 190.70, 242.39, 22.85, 29.40
447385, 1.27, 190.70, 241.63, 23.70, 30.48
463384, 1.27, 190.60, 241.50, 24.54, 31.55
479384, 1.27, 190.70, 241.63, 25.39, 32.63
495385, 1.27, 190.70, 241.63, 26.24, 33.70
511385, 1.27, 190.60, 241.50, 27.08, 34.77
527384, 1.26, 190.70, 240.87, 27.93, 35.84
543384, 1.26, 190.70, 240.87, 28.78, 36.92
559384, 1.26, 190.70, 240.87, 29.63, 37.99
575384, 1.26, 190.70, 240.87, 30.47, 39.06
591384, 1.26, 190.70, 240.10, 31.32, 40.12
607384, 1.26, 190.70, 240.10, 32.17, 41.19
623384, 1.26, 190.70, 240.87, 33.02, 42.26
639384, 1.26, 190.60, 239.98, 33.86, 43.33
655384, 1.26, 190.70, 240.10, 34.71, 44.39
671384, 1.26, 190.80, 240.23, 35.56, 45.46
687384, 1.26, 190.70, 240.10, 36.41, 46.53
703385, 1.26, 190.60, 239.22, 37.25, 47.59
719385, 1.26, 190.70, 239.34, 38.10, 48.65
735384, 1.26, 190.70, 239.34, 38.95, 49.72
751384, 1.26, 190.60, 239.22, 39.80, 50.78
767384, 1.26, 190.70, 239.34, 40.64, 51.84
783384, 1.25, 190.60, 238.45, 41.49, 52.91
799384, 1.25, 190.70, 238.58, 42.34, 53.97
815384, 1.25, 190.60, 238.45, 43.18, 55.03
831384, 1.25, 190.70, 238.58, 44.03, 56.09
847384, 1.25, 190.70, 238.58, 44.88, 57.15
863384, 1.25, 190.70, 238.58, 45.73, 58.21
879384, 1.25, 190.70, 238.58, 46.57, 59.27
895384, 1.25, 190.60, 237.69, 47.42, 60.33
911384, 1.25, 190.70, 237.81, 48.27, 61.38
927385, 1.25, 190.60, 237.69, 49.12, 62.44
943384, 1.25, 190.70, 237.81, 49.96, 63.50
959385, 1.24, 190.70, 237.05, 50.81, 64.55
975384, 1.25, 190.70, 237.82, 51.66, 65.61
991385, 1.24, 190.70, 237.05, 52.51, 66.66
1007384, 1.25, 190.60, 237.69, 53.35, 67.72
1023384, 1.24, 190.70, 237.05, 54.20, 68.77
1039385, 1.24, 190.60, 236.93, 55.05, 69.83
1055384, 1.24, 190.60, 236.93, 55.89, 70.88
1071384, 1.24, 190.60, 236.93, 56.74, 71.93
1087384, 1.24, 190.70, 237.05, 57.59, 72.99
1103384, 1.24, 190.60, 236.16, 58.44, 74.04
1119384, 1.24, 190.60, 236.16, 59.28, 75.09
1135385, 1.24, 190.70, 237.05, 60.13, 76.14
1151385, 1.24, 190.60, 236.16, 60.98, 77.19
1167384, 1.24, 190.60, 236.17, 61.83, 78.24
1183384, 1.24, 190.60, 236.16, 62.67, 79.29
1199385, 1.24, 190.60, 236.17, 63.52, 80.34
1215384, 1.24, 190.60, 235.40, 64.37, 81.39
1231384, 1.24, 190.70, 236.29, 65.21, 82.44
1247384, 1.24, 190.70, 235.53, 66.06, 83.48
1263384, 1.24, 190.60, 235.40, 66.91, 84.53
1279385, 1.24, 190.70, 235.53, 67.76, 85.58
1295384, 1.24, 190.70, 235.53, 68.60, 86.62
1311385, 1.24, 190.60, 235.40, 69.45, 87.67
1327384, 1.24, 190.70, 235.53, 70.30, 88.71
1343384, 1.24, 190.60, 235.40, 71.15, 89.76
1359384, 1.24, 190.60, 235.40, 71.99, 90.81
1375384, 1.23, 190.70, 234.77, 72.84, 91.85
1391385, 1.23, 190.60, 234.64, 73.69, 92.89
1407385, 1.23, 190.60, 234.64, 74.53, 93.94
1423384, 1.23, 190.70, 234.76, 75.38, 94.98
1439384, 1.23, 190.60, 234.64, 76.23, 96.02
1455385, 1.23, 190.70, 234.76, 77.08, 97.07
1471384, 1.23, 190.70, 234.76, 77.92, 98.11
1487384, 1.23, 190.60, 233.88, 78.77, 99.15
1503384, 1.23, 190.60, 233.88, 79.62, 100.19
1519385, 1.23, 190.70, 234.76, 80.47, 101.24
1535384, 1.23, 190.60, 234.64, 81.31, 102.28
1551384, 1.23, 190.70, 234.00, 82.16, 103.32
1567384, 1.23, 190.60, 233.88, 83.01, 104.36
1583385, 1.23, 190.70, 234.00, 83.86, 105.40
1599384, 1.23, 190.70, 234.00, 84.70, 106.44
1615384, 1.22, 190.70, 233.24, 85.55, 107.48
1631384, 1.22, 190.70, 233.24, 86.40, 108.51
1647385, 1.23, 190.70, 234.00, 87.24, 109.55
1663384, 1.22, 190.60, 233.11, 88.09, 110.59
1679384, 1.22, 190.50, 232.99, 88.94, 111.63
1695384, 1.22, 190.60, 233.12, 89.79, 112.67
1711385, 1.22, 190.60, 233.12, 90.63, 113.70
1727384, 1.22, 190.60, 233.12, 91.48, 114.74
1743385, 1.22, 190.60, 233.12, 92.33, 115.78
1759384, 1.22, 190.60, 233.12, 93.17, 116.81
1775384, 1.22, 190.60, 233.12, 94.02, 117.85
1791384, 1.22, 190.70, 233.24, 94.87, 118.88
1807384, 1.22, 190.60, 232.35, 95.72, 119.92
1823384, 1.22, 190.60, 233.12, 96.56, 120.96
1839384, 1.22, 190.60, 233.12, 97.41, 121.99
1855384, 1.22, 190.60, 232.35, 98.26, 123.03
1871384, 1.22, 190.60, 233.12, 99.11, 124.06
1887384, 1.22, 190.60, 232.35, 99.95, 125.09
1903385, 1.22, 190.60, 232.35, 100.80, 126.13
1919384, 1.22, 190.60, 232.35, 101.65, 127.16
1935385, 1.22, 190.70, 232.47, 102.49, 128.19
1951384, 1.22, 190.70, 232.47, 103.34, 129.23
1967385, 1.22, 190.70, 232.48, 104.19, 130.26
1983384, 1.22, 190.60, 232.35, 105.04, 131.29
1999384, 1.22, 190.60, 232.35, 105.88, 132.32
2015385, 1.22, 190.70, 232.47, 106.73, 133.36
2031384, 1.22, 190.60, 231.59, 107.58, 134.39
2047384, 1.22, 190.60, 232.35, 108.43, 135.42
2063384, 1.22, 190.60, 232.35, 109.27, 136.45
2079384, 1.22, 190.60, 231.59, 110.12, 137.48
2095384, 1.22, 190.60, 231.59, 110.97, 138.51
2111384, 1.22, 190.60, 231.59, 111.81, 139.54
2127385, 1.22, 190.60, 231.59, 112.66, 140.57
2143384, 1.22, 190.60, 231.59, 113.51, 141.60
2159384, 1.22, 190.70, 231.71, 114.36, 142.63
2175384, 1.22, 190.60, 231.59, 115.20, 143.66
2191384, 1.22, 190.60, 231.59, 116.05, 144.69
2207384, 1.21, 190.60, 230.83, 116.90, 145.71
2223384, 1.22, 190.70, 231.71, 117.74, 146.74
2239384, 1.22, 190.60, 231.59, 118.59, 147.77
2255384, 1.21, 190.60, 230.83, 119.44, 148.80
2271384, 1.22, 190.60, 231.59, 120.29, 149.83
2287384, 1.21, 190.60, 230.83, 121.13, 150.86
2303384, 1.21, 190.60, 230.83, 121.98, 151.88
2319384, 1.21, 190.60, 230.83, 122.83, 152.91
2335385, 1.21, 190.70, 230.95, 123.67, 153.94
2351384, 1.21, 190.70, 230.95, 124.52, 154.96
2367384, 1.21, 190.60, 230.83, 125.37, 155.99
2383385, 1.21, 190.60, 230.83, 126.22, 157.02
2399384, 1.21, 190.60, 230.83, 127.06, 158.04
2415384, 1.21, 190.60, 230.83, 127.91, 159.07
2431385, 1.21, 190.60, 230.83, 128.76, 160.09
2447384, 1.21, 190.60, 230.83, 129.60, 161.12
2463385, 1.21, 190.60, 230.83, 130.45, 162.14
2479384, 1.21, 190.60, 230.83, 131.30, 163.17
2495384, 1.21, 190.50, 229.94, 132.15, 164.20
2511384, 1.21, 190.70, 230.95, 132.99, 165.22
2527384, 1.21, 190.60, 230.07, 133.84, 166.25
2543384, 1.21, 190.60, 230.83, 134.69, 167.27
2559384, 1.21, 190.60, 230.07, 135.53, 168.29
2575384, 1.21, 190.60, 230.83, 136.38, 169.32
2591385, 1.21, 190.60, 230.83, 137.23, 170.34
2607384, 1.21, 190.60, 230.06, 138.08, 171.37
2623384, 1.21, 190.60, 230.83, 138.92, 172.39
2639384, 1.21, 190.60, 230.07, 139.77, 173.41
2655385, 1.21, 190.60, 230.06, 140.62, 174.43
2671385, 1.21, 190.60, 230.07, 141.46, 175.46
2687384, 1.21, 190.60, 230.07, 142.31, 176.48
2703384, 1.21, 190.60, 230.07, 143.16, 177.50
2719384, 1.21, 190.60, 230.06, 144.01, 178.53
2735384, 1.21, 190.60, 230.06, 144.85, 179.55
2751384, 1.21, 190.60, 230.07, 145.70, 180.57
2767384, 1.21, 190.70, 230.19, 146.55, 181.59
2783385, 1.21, 190.60, 230.07, 147.39, 182.62
2799384, 1.21, 190.60, 230.07, 148.24, 183.64
2815385, 1.21, 190.60, 230.06, 149.09, 184.66
2831384, 1.21, 190.60, 230.07, 149.94, 185.68
2847384, 1.20, 190.60, 229.30, 150.78, 186.70
2863384, 1.21, 190.60, 230.06, 151.63, 187.72
2879384, 1.21, 190.50, 229.94, 152.48, 188.75
2895385, 1.20, 190.50, 229.18, 153.32, 189.77
2911384, 1.21, 190.60, 230.07, 154.17, 190.79
2927384, 1.20, 190.60, 229.30, 155.02, 191.81
2943385, 1.20, 190.70, 229.43, 155.87, 192.83
2959384, 1.20, 190.60, 229.30, 156.71, 193.85
2975384, 1.20, 190.60, 229.30, 157.56, 194.87
2991384, 1.20, 190.60, 229.31, 158.41, 195.89
3007384, 1.21, 190.70, 230.19, 159.25, 196.91
3023384, 1.20, 190.80, 229.54, 160.10, 197.93
3039384, 1.20, 190.70, 229.43, 160.95, 198.95
3055384, 1.20, 190.60, 229.30, 161.80, 199.97
3071384, 1.20, 190.70, 229.42, 162.64, 200.99
3087384, 1.20, 190.70, 229.42, 163.49, 202.01
3103384, 1.20, 190.60, 229.30, 164.34, 203.03
3119384, 1.20, 190.60, 229.30, 165.19, 204.05
3135384, 1.20, 190.70, 229.43, 166.03, 205.07
3151384, 1.20, 190.60, 229.30, 166.88, 206.09
3167384, 1.20, 190.70, 229.43, 167.73, 207.11
3183385, 1.20, 190.70, 229.43, 168.58, 208.13
3199384, 1.20, 190.60, 229.30, 169.42, 209.15
3215384, 1.20, 190.70, 229.42, 170.27, 210.17
3231384, 1.20, 190.60, 229.30, 171.12, 211.19
3247384, 1.20, 190.60, 229.30, 171.96, 212.20
3263384, 1.20, 190.70, 228.66, 172.81, 213.22
3279384, 1.20, 190.70, 229.42, 173.66, 214.24
3295384, 1.20, 190.70, 229.43, 174.51, 215.26
3311385, 1.20, 190.60, 229.31, 175.35, 216.28
3327384, 1.20, 190.60, 228.54, 176.20, 217.30
3343384, 1.20, 190.60, 228.54, 177.05, 218.32
3359385, 1.20, 190.60, 228.54, 177.90, 219.34
3375384, 1.20, 190.60, 229.30, 178.74, 220.35
3391384, 1.20, 190.70, 228.66, 179.59, 221.37
3407384, 1.20, 190.60, 229.30, 180.44, 222.39
3423384, 1.20, 190.60, 228.54, 181.28, 223.41
3439384, 1.20, 190.60, 228.54, 182.13, 224.42
3455384, 1.20, 190.60, 228.54, 182.98, 225.44
3471385, 1.20, 190.60, 228.54, 183.83, 226.46
3487384, 1.20, 190.70, 229.43, 184.67, 227.47
3503384, 1.20, 190.60, 228.54, 185.52, 228.49
3519384, 1.20, 190.60, 228.54, 186.37, 229.51
3535384, 1.20, 190.70, 228.66, 187.22, 230.52
3551384, 1.20, 190.60, 228.54, 188.06, 231.54
3567384, 1.20, 190.70, 228.66, 188.91, 232.56
3583385, 1.20, 190.60, 229.30, 189.76, 233.57
3599385, 1.20, 190.60, 228.54, 190.61, 234.59
3615384, 1.20, 190.60, 228.54, 191.45, 235.60
3631384, 1.20, 190.60, 228.54, 192.30, 236.62
3647384, 1.20, 190.60, 228.54, 193.15, 237.64
3663384, 1.20, 190.60, 228.54, 193.99, 238.65
3679384, 1.20, 190.70, 228.66, 194.84, 239.67
3695384, 1.20, 190.60, 228.54, 195.69, 240.68
3711384, 1.20, 190.80, 228.78, 196.54, 241.70
3727384, 1.20, 190.70, 228.66, 197.38, 242.72
3743384, 1.20, 190.70, 228.66, 198.23, 243.73
3759384, 1.20, 190.60, 228.54, 199.08, 244.75
3775384, 1.20, 190.60, 228.54, 199.92, 245.76
3791384, 1.20, 190.70, 228.66, 200.77, 246.78
3807384, 1.20, 190.60, 228.54, 201.62, 247.80
3823384, 1.20, 190.60, 228.54, 202.47, 248.81
3839384, 1.20, 190.60, 228.54, 203.31, 249.83
3855385, 1.20, 190.70, 228.66, 204.16, 250.84
3871384, 1.20, 190.60, 228.54, 205.01, 251.86
3887384, 1.20, 190.80, 228.78, 205.85, 252.88
3903384, 1.20, 190.60, 228.54, 206.70, 253.89
3919384, 1.20, 190.60, 228.54, 207.55, 254.91
3935385, 1.20, 190.60, 228.54, 208.40, 255.92
3951384, 1.20, 190.60, 228.54, 209.24, 256.94
3967384, 1.20, 190.60, 228.54, 210.09, 257.95
3983384, 1.20, 190.70, 228.66, 210.94, 258.97
3999384, 1.20, 190.60, 228.54, 211.79, 259.98
4015384, 1.20, 190.60, 228.54, 212.63, 261.00
4031385, 1.20, 190.70, 228.66, 213.48, 262.02
4047384, 1.20, 190.70, 228.66, 214.33, 263.03
4063384, 1.20, 190.70, 228.66, 215.17, 264.05
4079384, 1.20, 190.70, 227.90, 216.02, 265.06
4095384, 1.20, 190.70, 227.90, 216.87, 266.08
4111384, 1.20, 190.70, 227.90, 217.72, 267.09
4127385, 1.20, 190.60, 228.54, 218.56, 268.11
4143385, 1.20, 190.60, 228.54, 219.41, 269.12
4159384, 1.20, 190.50, 228.42, 220.26, 270.14
4175384, 1.20, 190.70, 227.90, 221.10, 271.15
4191384, 1.20, 190.60, 228.54, 221.95, 272.17
4207384, 1.20, 190.60, 227.78, 222.80, 273.18
4223384, 1.20, 190.60, 228.54, 223.65, 274.20
4239384, 1.20, 190.60, 227.78, 224.49, 275.21
4255384, 1.20, 190.70, 227.90, 225.34, 276.23
4271384, 1.20, 190.70, 227.90, 226.19, 277.24
4287384, 1.20, 190.60, 228.54, 227.03, 278.25
4303384, 1.20, 190.60, 228.54, 227.88, 279.27
4319385, 1.20, 190.60, 227.78, 228.73, 280.28
4335385, 1.20, 190.60, 228.54, 229.58, 281.30
4351385, 1.20, 190.60, 227.78, 230.42, 282.31
4367384, 1.20, 190.60, 227.78, 231.27, 283.33
4383385, 1.20, 190.60, 227.78, 232.12, 284.34
4399384, 1.20, 190.60, 228.54, 232.96, 285.35
4415385, 1.20, 190.60, 228.54, 233.81, 286.37
4431384, 1.20, 190.60, 228.54, 234.66, 287.38
4447385, 1.20, 190.60, 227.78, 235.51, 288.40
4463384, 1.20, 190.60, 227.78, 236.35, 289.41
4479384, 1.20, 190.60, 228.54, 237.20, 290.42
4495384, 1.20, 190.60, 227.78, 238.05, 291.44
4511385, 1.20, 190.60, 227.78, 238.89, 292.45
4527384, 1.20, 190.60, 227.78, 239.74, 293.46
4543384, 1.20, 190.60, 227.78, 240.59, 294.48
4559384, 1.20, 190.60, 227.78, 241.43, 295.49
4575384, 1.20, 190.60, 228.54, 242.28, 296.50
4591384, 1.20, 190.60, 227.78, 243.13, 297.51
4607384, 1.20, 190.60, 228.54, 243.98, 298.53
4623384, 1.20, 190.70, 227.90, 244.82, 299.54
4639384, 1.20, 190.60, 228.54, 245.67, 300.55
4655385, 1.20, 190.60, 227.78, 246.52, 301.57
4671384, 1.20, 190.60, 227.78, 247.36, 302.58
4687384, 1.20, 190.50, 227.66, 248.21, 303.59
4703384, 1.20, 190.60, 228.54, 249.06, 304.61
4719385, 1.20, 190.50, 227.66, 249.91, 305.62
4735384, 1.20, 190.50, 227.66, 250.75, 306.63
4751384, 1.20, 190.50, 227.66, 251.60, 307.64
4767384, 1.20, 190.60, 227.78, 252.45, 308.66
4783384, 1.20, 190.50, 227.66, 253.29, 309.67
4799384, 1.20, 190.60, 227.78, 254.14, 310.68
4815384, 1.20, 190.60, 228.54, 254.99, 311.69
4831385, 1.20, 190.60, 227.78, 255.83, 312.71
4847385, 1.20, 190.50, 227.66, 256.68, 313.72
4863384, 1.20, 190.70, 227.90, 257.53, 314.73
4879384, 1.20, 190.60, 227.78, 258.38, 315.74
4895384, 1.20, 190.60, 227.78, 259.22, 316.76
4911384, 1.20, 190.60, 227.78, 260.07, 317.77
4927384, 1.20, 190.60, 227.78, 260.92, 318.78
4943384, 1.20, 190.60, 227.78, 261.76, 319.79
4959384, 1.20, 190.60, 227.78, 262.61, 320.81
4975384, 1.20, 190.60, 227.78, 263.46, 321.82
4991384, 1.20, 190.60, 227.78, 264.31, 322.83
5007384, 1.20, 190.60, 227.78, 265.15, 323.84
5023384, 1.20, 190.60, 227.78, 266.00, 324.86
5039385, 1.20, 190.60, 227.78, 266.85, 325.87
5055384, 1.20, 190.60, 227.78, 267.69, 326.88
5071384, 1.20, 190.60, 227.78, 268.54, 327.89
5087384, 1.20, 190.60, 227.78, 269.39, 328.91
5103385, 1.20, 190.60, 227.78, 270.24, 329.92
5119384, 1.20, 190.60, 227.78, 271.08, 330.93
5135385, 1.20, 190.60, 227.78, 271.93, 331.94
5151384, 1.20, 190.60, 227.78, 272.78, 332.95
5167384, 1.20, 190.70, 227.90, 273.63, 333.97
5183384, 1.20, 190.60, 227.78, 274.47, 334.98
5199384, 1.20, 190.60, 227.78, 275.32, 335.99
5215384, 1.20, 190.70, 227.90, 276.17, 337.00
5231384, 1.20, 190.60, 227.78, 277.01, 338.02
5247385, 1.20, 190.70, 227.90, 277.86, 339.03
5263384, 1.20, 190.60, 227.78, 278.71, 340.04
5279385, 1.20, 190.70, 227.90, 279.56, 341.05
5295385, 1.20, 190.60, 227.78, 280.40, 342.07
5311384, 1.20, 190.60, 227.78, 281.25, 343.08
5327384, 1.20, 190.60, 227.78, 282.10, 344.09
5343384, 1.20, 190.60, 227.78, 282.95, 345.10
5359384, 1.20, 190.70, 227.90, 283.79, 346.12
5375384, 1.20, 190.60, 227.78, 284.64, 347.13
5391384, 1.20, 190.70, 227.90, 285.49, 348.14
5407384, 1.20, 190.60, 227.78, 286.34, 349.15
5423384, 1.20, 190.60, 227.78, 287.18, 350.16
5439385, 1.20, 190.70, 227.90, 288.03, 351.18
5455384, 1.20, 190.60, 227.78, 288.88, 352.19
5471384, 1.20, 190.60, 227.78, 289.72, 353.20
5487384, 1.20, 190.60, 227.78, 290.57, 354.21
5503384, 1.20, 190.70, 227.90, 291.42, 355.23
5519384, 1.20, 190.60, 227.78, 292.27, 356.24
5535384, 1.20, 190.60, 227.78, 293.11, 357.25
5551384, 1.20, 190.60, 227.78, 293.96, 358.26
5567384, 1.19, 190.70, 227.14, 294.81, 359.27
5583385, 1.20, 190.70, 227.90, 295.65, 360.29
5599384, 1.20, 190.70, 227.90, 296.50, 361.30
5615385, 1.20, 190.70, 227.90, 297.35, 362.31
5631384, 1.20, 190.60, 227.78, 298.20, 363.32
5647384, 1.19, 190.60, 227.02, 299.04, 364.34
5663384, 1.20, 190.70, 227.90, 299.89, 365.35
5679385, 1.20, 190.60, 227.78, 300.74, 366.36
5695384, 1.20, 190.60, 227.78, 301.59, 367.37
5711385, 1.20, 190.60, 227.78, 302.43, 368.38
5727384, 1.20, 190.60, 227.78, 303.28, 369.40
5743385, 1.20, 190.60, 227.78, 304.13, 370.41
5759384, 1.20, 190.60, 227.78, 304.97, 371.42
5775384, 1.20, 190.70, 227.90, 305.82, 372.43
5791384, 1.20, 190.60, 227.78, 306.67, 373.45
5807384, 1.20, 190.60, 227.78, 307.52, 374.46
5823384, 1.20, 190.60, 227.78, 308.36, 375.47
5839385, 1.20, 190.60, 227.78, 309.21, 376.48
5855384, 1.19, 190.60, 227.02, 310.06, 377.49
5871384, 1.20, 190.60, 227.78, 310.90, 378.50
5887384, 1.20, 190.60, 227.78, 311.75, 379.52
5903384, 1.20, 190.60, 227.78, 312.60, 380.53
5919384, 1.20, 190.60, 227.78, 313.45, 381.54
5935384, 1.20, 190.60, 227.78, 314.29, 382.55
5951384, 1.20, 190.70, 227.90, 315.14, 383.56
5967385, 1.20, 190.60, 227.78, 315.99, 384.57
5983384, 1.20, 190.60, 227.78, 316.83, 385.59
5999384, 1.20, 190.60, 227.78, 317.68, 386.60
6015384, 1.20, 190.60, 227.78, 318.53, 387.61
6031384, 1.20, 190.60, 227.78, 319.38, 388.62
6047385, 1.20, 190.60, 227.78, 320.22, 389.63
6063384, 1.20, 190.60, 227.78, 321.07, 390.64
6079384, 1.20, 190.60, 227.78, 321.92, 391.66
6095384, 1.20, 190.50, 227.66, 322.76, 392.67
6111384, 1.20, 190.60, 227.78, 323.61, 393.68
6127384, 1.20, 190.60, 227.78, 324.46, 394.69
6143384, 1.20, 190.60, 227.78, 325.31, 395.70
6159384, 1.19, 190.60, 227.02, 326.15, 396.71
6175384, 1.20, 190.70, 227.90, 327.00, 397.72
6191385, 1.20, 190.60, 227.78, 327.85, 398.73
6207384, 1.20, 190.60, 227.78, 328.69, 399.75
6223385, 1.19, 190.60, 227.01, 329.54, 400.76
6239384, 1.20, 190.60, 227.78, 330.39, 401.77
6255384, 1.20, 190.50, 227.66, 331.24, 402.78
6271384, 1.20, 190.60, 227.78, 332.08, 403.79
6287384, 1.20, 190.50, 227.66, 332.93, 404.80
6303384, 1.20, 190.60, 227.78, 333.78, 405.81
6319384, 1.20, 190.60, 227.78, 334.62, 406.82
6335385, 1.19, 190.60, 227.02, 335.47, 407.83
6351384, 1.20, 190.70, 227.90, 336.32, 408.84
6367384, 1.20, 190.60, 227.78, 337.17, 409.85
6383384, 1.19, 190.60, 227.02, 338.01, 410.86
6399384, 1.20, 190.60, 227.78, 338.86, 411.87
6415384, 1.19, 190.60, 227.02, 339.71, 412.88
6431385, 1.20, 190.50, 227.66, 340.55, 413.89
6447384, 1.19, 190.60, 227.02, 341.40, 414.90
6463384, 1.20, 190.50, 227.66, 342.25, 415.91
6479384, 1.19, 190.60, 227.01, 343.09, 416.92
6495384, 1.20, 190.60, 227.78, 343.94, 417.93
6511384, 1.20, 190.60, 227.78, 344.79, 418.94
6527384, 1.19, 190.60, 227.01, 345.64, 419.95
6543385, 1.19, 190.60, 227.02, 346.48, 420.96
6559384, 1.20, 190.50, 227.66, 347.33, 421.97
6575385, 1.19, 190.60, 227.02, 348.18, 422.98
6591384, 1.20, 190.70, 227.90, 349.02, 423.99
6607384, 1.19, 190.60, 227.02, 349.87, 425.00
6623384, 1.19, 190.60, 227.02, 350.72, 426.01
6639384, 1.19, 190.60, 227.02, 351.57, 427.02
6655385, 1.19, 190.60, 227.01, 352.41, 428.03
6671384, 1.19, 190.60, 227.02, 353.26, 429.04
6687384, 1.19, 190.60, 227.02, 354.11, 430.05
6703384, 1.19, 190.60, 227.02, 354.95, 431.06
6719385, 1.19, 190.60, 227.02, 355.80, 432.07
6735384, 1.19, 190.60, 227.02, 356.65, 433.08
6751384, 1.19, 190.60, 227.02, 357.50, 434.09
6767385, 1.19, 190.70, 227.14, 358.34, 435.10
6783384, 1.19, 190.60, 227.02, 359.19, 436.11
6799385, 1.19, 190.60, 227.02, 360.04, 437.12
6815385, 1.19, 190.70, 227.14, 360.89, 438.12
6831384, 1.19, 190.70, 227.14, 361.73, 439.13
6847384, 1.19, 190.60, 227.02, 362.58, 440.14
6863385, 1.20, 190.70, 227.90, 363.43, 441.15
6879384, 1.19, 190.60, 227.02, 364.28, 442.16
6895384, 1.19, 190.70, 227.14, 365.12, 443.17
6911384, 1.19, 190.70, 227.14, 365.97, 444.18
6927384, 1.19, 190.70, 227.14, 366.82, 445.19
6943384, 1.19, 190.60, 227.02, 367.66, 446.20
6959385, 1.19, 190.70, 227.14, 368.51, 447.21
6975384, 1.19, 190.60, 227.02, 369.36, 448.22
6991384, 1.19, 190.70, 227.14, 370.21, 449.23
7007384, 1.19, 190.60, 227.02, 371.05, 450.24
7023384, 1.19, 190.60, 227.02, 371.90, 451.25
7039385, 1.19, 190.60, 227.01, 372.75, 452.25
7055384, 1.19, 190.60, 227.02, 373.60, 453.26
7071384, 1.19, 190.60, 227.02, 374.44, 454.27
7087384, 1.19, 190.60, 227.02, 375.29, 455.28
7103385, 1.19, 190.60, 227.02, 376.14, 456.29
7119384, 1.19, 190.60, 227.02, 376.98, 457.30
7135385, 1.19, 190.60, 227.02, 377.83, 458.31
7151384, 1.19, 190.60, 227.02, 378.68, 459.32
7167385, 1.19, 190.70, 227.14, 379.53, 460.33
7183385, 1.19, 190.70, 227.14, 380.37, 461.34
7199384, 1.19, 190.60, 227.02, 381.22, 462.34
7215384, 1.19, 190.70, 227.14, 382.07, 463.35
7231385, 1.19, 190.60, 227.02, 382.92, 464.36
7247385, 1.19, 190.60, 227.02, 383.76, 465.37
7263385, 1.19, 190.60, 227.02, 384.61, 466.38
7279384, 1.19, 190.60, 227.02, 385.46, 467.39
7295384, 1.19, 190.60, 227.02, 386.30, 468.40
7311384, 1.19, 190.60, 227.01, 387.15, 469.41
7327384, 1.19, 190.60, 226.25, 388.00, 470.42
7343385, 1.19, 190.60, 227.01, 388.85, 471.42
7359384, 1.19, 190.60, 227.02, 389.69, 472.43
7375384, 1.19, 190.60, 227.01, 390.54, 473.44
7391384, 1.19, 190.70, 227.13, 391.39, 474.45
7407384, 1.19, 190.60, 227.02, 392.24, 475.46
7423384, 1.19, 190.60, 226.25, 393.08, 476.47
7439384, 1.19, 190.50, 226.90, 393.93, 477.48
7455384, 1.19, 190.50, 226.90, 394.78, 478.49
7471384, 1.19, 190.60, 226.25, 395.62, 479.49
7487384, 1.19, 190.60, 227.02, 396.47, 480.50
7503384, 1.19, 190.50, 226.90, 397.32, 481.51
7519384, 1.19, 190.60, 227.02, 398.17, 482.52
7535384, 1.19, 190.60, 227.02, 399.01, 483.53
7551384, 1.19, 190.70, 227.14, 399.86, 484.54
7567384, 1.19, 190.60, 227.02, 400.71, 485.55
7583384, 1.19, 190.70, 227.14, 401.55, 486.56
7599384, 1.19, 190.60, 227.02, 402.40, 487.56
7615385, 1.19, 190.60, 227.02, 403.25, 488.57
7631384, 1.19, 190.60, 227.02, 404.10, 489.58
7647384, 1.19, 190.50, 226.90, 404.94, 490.59
7663384, 1.19, 190.60, 227.02, 405.79, 491.60
7679384, 1.19, 190.60, 226.25, 406.64, 492.60
7695385, 1.19, 190.70, 227.14, 407.48, 493.61
7711384, 1.19, 190.60, 227.02, 408.33, 494.62
7727384, 1.19, 190.70, 227.14, 409.18, 495.63
7743385, 1.19, 190.60, 226.25, 410.03, 496.63
7759384, 1.19, 190.60, 227.02, 410.87, 497.64
7775384, 1.19, 190.60, 226.25, 411.72, 498.65
7791384, 1.19, 190.60, 226.25, 412.57, 499.66
7807384, 1.19, 190.50, 226.14, 413.42, 500.66
7823385, 1.19, 190.60, 227.02, 414.26, 501.67
7839384, 1.19, 190.70, 226.37, 415.11, 502.68
7855384, 1.19, 190.50, 226.13, 415.96, 503.68
7871384, 1.19, 190.60, 227.02, 416.80, 504.69
7887385, 1.19, 190.60, 227.02, 417.65, 505.70
7903384, 1.19, 190.60, 227.02, 418.50, 506.70
7919384, 1.19, 190.60, 226.25, 419.35, 507.71
7935384, 1.19, 190.60, 227.01, 420.19, 508.72
7951384, 1.19, 190.60, 226.25, 421.04, 509.72
7967384, 1.19, 190.60, 226.25, 421.89, 510.73
7983384, 1.19, 190.60, 226.25, 422.73, 511.74
7999384, 1.19, 190.60, 226.25, 423.58, 512.74
8015384, 1.19, 190.60, 226.25, 424.43, 513.75
8031384, 1.19, 190.60, 226.25, 425.28, 514.75
8047384, 1.19, 190.60, 226.26, 426.12, 515.76
8063384, 1.19, 190.60, 226.25, 426.97, 516.77
8079384, 1.19, 190.60, 226.25, 427.82, 517.77
8095385, 1.19, 190.70, 226.37, 428.66, 518.78
8111384, 1.19, 190.60, 226.25, 429.51, 519.78
8127385, 1.19, 190.60, 226.25, 430.36, 520.79
8143384, 1.19, 190.60, 226.25, 431.20, 521.80
8159385, 1.19, 190.60, 226.25, 432.05, 522.80
8175384, 1.19, 190.70, 226.37, 432.90, 523.81
8191385, 1.19, 190.60, 226.25, 433.75, 524.81
8207385, 1.19, 190.50, 226.13, 434.59, 525.82
8223385, 1.19, 190.40, 226.02, 435.44, 526.83
8239384, 1.19, 190.60, 226.25, 436.29, 527.83
8255384, 1.19, 190.60, 226.26, 437.13, 528.84
8271384, 1.19, 190.60, 226.25, 437.98, 529.84
8287385, 1.19, 190.60, 226.25, 438.83, 530.85
8303384, 1.19, 190.60, 226.26, 439.68, 531.85
8319384, 1.19, 190.70, 226.37, 440.52, 532.86
8335384, 1.19, 190.60, 226.25, 441.37, 533.87
8351384, 1.19, 190.50, 226.13, 442.22, 534.87
8367384, 1.19, 190.60, 226.25, 443.06, 535.88
8383384, 1.19, 190.60, 226.25, 443.91, 536.88
8399384, 1.19, 190.60, 226.25, 444.76, 537.89
8415384, 1.19, 190.60, 226.25, 445.61, 538.89
8431384, 1.19, 190.60, 226.25, 446.45, 539.90
8447384, 1.18, 190.50, 225.37, 447.30, 540.90
8463384, 1.19, 190.60, 226.25, 448.15, 541.91
8479385, 1.19, 190.60, 226.25, 448.99, 542.92
8495384, 1.19, 190.50, 226.13, 449.84, 543.92
8511384, 1.19, 190.50, 226.13, 450.69, 544.93
8527384, 1.19, 190.60, 226.25, 451.54, 545.93
8543384, 1.19, 190.60, 226.25, 452.38, 546.94
8559385, 1.18, 190.60, 225.49, 453.23, 547.94
8575384, 1.19, 190.60, 226.25, 454.08, 548.95
8591384, 1.19, 190.50, 226.13, 454.92, 549.95
8607384, 1.19, 190.60, 226.25, 455.77, 550.96
8623384, 1.19, 190.50, 226.13, 456.62, 551.96
8639384, 1.19, 190.50, 226.13, 457.46, 552.97
8655384, 1.18, 190.60, 225.49, 458.31, 553.97
8671384, 1.19, 190.60, 226.25, 459.16, 554.97
8687384, 1.19, 190.60, 226.25, 460.01, 555.98
8703384, 1.19, 190.60, 226.25, 460.85, 556.98
8719384, 1.18, 190.60, 225.49, 461.70, 557.99
8735384, 1.19, 190.70, 226.37, 462.55, 558.99
8751384, 1.18, 190.60, 225.49, 463.39, 559.99
8767384, 1.18, 190.60, 225.49, 464.24, 561.00
8783384, 1.18, 190.70, 225.61, 465.09, 562.00
8799384, 1.19, 190.60, 226.26, 465.94, 563.01
8815385, 1.18, 190.50, 225.37, 466.78, 564.01
8831384, 1.18, 190.60, 225.49, 467.63, 565.01
8847384, 1.18, 190.50, 225.37, 468.48, 566.01
8863384, 1.18, 190.60, 225.49, 469.33, 567.02
8879384, 1.18, 190.70, 225.61, 470.17, 568.02
8895384, 1.18, 190.70, 225.61, 471.02, 569.02
8911384, 1.18, 190.70, 225.61, 471.87, 570.03
8927384, 1.18, 190.60, 225.49, 472.71, 571.03
8943385, 1.18, 190.60, 225.49, 473.56, 572.03
8959384, 1.18, 190.70, 225.61, 474.41, 573.03
8975384, 1.18, 190.70, 225.61, 475.26, 574.04
8991384, 1.18, 190.60, 225.49, 476.10, 575.04
9007384, 1.18, 190.60, 225.49, 476.95, 576.04
9023384, 1.18, 190.60, 225.49, 477.80, 577.04
9039385, 1.18, 190.60, 225.49, 478.64, 578.04
9055385, 1.18, 190.70, 225.61, 479.49, 579.05
9071385, 1.18, 190.70, 225.61, 480.34, 580.05
9087384, 1.18, 190.70, 225.61, 481.19, 581.05
9103384, 1.18, 190.60, 225.49, 482.03, 582.05
9119385, 1.18, 190.60, 225.49, 482.88, 583.06
9135384, 1.18, 190.50, 225.37, 483.73, 584.06
9151385, 1.18, 190.80, 225.73, 484.58, 585.06
9167384, 1.18, 190.60, 225.49, 485.42, 586.06
9183384, 1.18, 190.50, 225.37, 486.27, 587.06
9199384, 1.18, 190.60, 225.49, 487.12, 588.07
9215385, 1.18, 190.60, 225.49, 487.96, 589.07
9231384, 1.18, 190.60, 225.49, 488.81, 590.07
9247385, 1.18, 190.60, 225.49, 489.66, 591.07
9263384, 1.18, 190.70, 225.61, 490.51, 592.07
9279384, 1.18, 190.70, 225.61, 491.35, 593.08
9295385, 1.18, 190.60, 225.49, 492.20, 594.08
9311384, 1.18, 190.50, 225.37, 493.05, 595.08
9327384, 1.18, 190.60, 224.73, 493.89, 596.08
9343384, 1.18, 190.60, 225.49, 494.74, 597.08
9359384, 1.18, 190.60, 225.49, 495.59, 598.08
9375384, 1.18, 190.60, 225.49, 496.44, 599.08
9391385, 1.18, 190.60, 225.49, 497.28, 600.09
9407385, 1.18, 190.60, 225.49, 498.13, 601.09
9423384, 1.18, 190.60, 225.49, 498.98, 602.09
9439384, 1.18, 190.70, 224.85, 499.82, 603.09
9455384, 1.18, 190.60, 225.49, 500.67, 604.09
9471384, 1.18, 190.60, 224.73, 501.52, 605.09
9487384, 1.18, 190.70, 224.85, 502.37, 606.09
9503384, 1.18, 190.60, 225.49, 503.21, 607.09
9519384, 1.18, 190.60, 225.49, 504.06, 608.09
9535384, 1.18, 190.60, 224.73, 504.91, 609.09
9551384, 1.18, 190.60, 225.49, 505.75, 610.09
9567385, 1.18, 190.60, 224.73, 506.60, 611.09
9583384, 1.18, 190.60, 224.73, 507.45, 612.09
9599384, 1.18, 190.60, 224.73, 508.30, 613.09
9615384, 1.18, 190.60, 224.73, 509.14, 614.09
9631384, 1.18, 190.60, 224.73, 509.99, 615.09
9647384, 1.18, 190.60, 224.73, 510.84, 616.09
9663384, 1.18, 190.70, 224.85, 511.68, 617.09
9679384, 1.18, 190.60, 224.73, 512.53, 618.09
9695384, 1.18, 190.60, 224.73, 513.38, 619.09
9711385, 1.18, 190.60, 224.73, 514.23, 620.09
9727384, 1.18, 190.60, 224.73, 515.07, 621.08
9743384, 1.18, 190.60, 224.73, 515.92, 622.08
9759384, 1.18, 190.60, 224.73, 516.77, 623.08
9775385, 1.18, 190.60, 224.73, 517.61, 624.08
9791384, 1.18, 190.60, 224.73, 518.46, 625.08
9807384, 1.18, 190.60, 224.73, 519.31, 626.08
9823385, 1.18, 190.60, 224.73, 520.15, 627.08
9839385, 1.18, 190.70, 224.85, 521.00, 628.08
9855385, 1.18, 190.60, 224.73, 521.85, 629.08
9871385, 1.18, 190.60, 224.73, 522.70, 630.08
9887385, 1.18, 190.60, 224.73, 523.54, 631.07
9903385, 1.18, 190.70, 224.85, 524.39, 632.07
9919384, 1.18, 190.60, 224.73, 525.24, 633.07
9935384, 1.18, 190.60, 224.73, 526.08, 634.07
9951385, 1.18, 190.60, 224.73, 526.93, 635.07
9967385, 1.18, 190.60, 224.73, 527.78, 636.07
9983385, 1.18, 190.60, 224.73, 528.63, 637.07
9999384, 1.18, 190.60, 224.73, 529.47, 638.06
10015385, 1.18, 190.60, 224.73, 530.32, 639.06
10031384, 1.18, 190.60, 224.73, 531.17, 640.06
10047385, 1.18, 190.50, 224.61, 532.01, 641.06
10063384, 1.18, 190.50, 224.61, 532.86, 642.06
10079384, 1.18, 190.50, 224.61, 533.71, 643.05
10095384, 1.18, 190.70, 224.08, 534.55, 644.05
10111385, 1.18, 190.70, 224.85, 535.40, 645.05
10127384, 1.18, 190.60, 223.97, 536.25, 646.05
10143384, 1.18, 190.60, 223.97, 537.10, 647.04
10159384, 1.18, 190.60, 223.97, 537.94, 648.04
10175384, 1.18, 190.60, 224.73, 538.79, 649.04
10191384, 1.18, 190.60, 223.97, 539.64, 650.03
10207384, 1.18, 190.60, 224.73, 540.48, 651.03
10223384, 1.18, 190.60, 223.97, 541.33, 652.02
10239384, 1.18, 190.50, 223.85, 542.18, 653.02
10255384, 1.18, 190.60, 223.97, 543.03, 654.01
10271385, 1.18, 190.50, 224.61, 543.87, 655.01
10287384, 1.18, 190.60, 223.97, 544.72, 656.01
10303384, 1.18, 190.60, 223.96, 545.57, 657.00
10319384, 1.18, 190.60, 223.97, 546.41, 658.00
10335384, 1.18, 190.60, 223.97, 547.26, 658.99
10351384, 1.18, 190.60, 223.96, 548.11, 659.99
10367384, 1.18, 190.60, 223.96, 548.95, 660.98
10383384, 1.18, 190.60, 223.97, 549.80, 661.98
10399384, 1.18, 190.60, 223.97, 550.65, 662.97
10415385, 1.18, 190.60, 223.97, 551.50, 663.97
10431384, 1.18, 190.60, 223.97, 552.34, 664.96
10447384, 1.18, 190.60, 223.97, 553.19, 665.96
10463384, 1.18, 190.70, 224.08, 554.04, 666.95
10479385, 1.17, 190.60, 223.20, 554.88, 667.95
10495385, 1.18, 190.60, 223.97, 555.73, 668.95
10511384, 1.18, 190.70, 224.09, 556.58, 669.94
10527384, 1.18, 190.70, 224.08, 557.43, 670.93
10543384, 1.18, 190.70, 224.08, 558.27, 671.93
10559384, 1.18, 190.60, 223.97, 559.12, 672.92
10575384, 1.18, 190.70, 224.08, 559.97, 673.92
10591384, 1.17, 190.80, 223.44, 560.82, 674.91
10607385, 1.18, 190.70, 224.09, 561.66, 675.91
10623384, 1.17, 190.60, 223.20, 562.51, 676.90
10639385, 1.17, 190.60, 223.21, 563.36, 677.89
10655385, 1.17, 190.70, 223.32, 564.20, 678.89
10671384, 1.17, 190.70, 223.32, 565.05, 679.88
10687384, 1.17, 190.70, 223.32, 565.90, 680.87
10703384, 1.17, 190.60, 223.20, 566.75, 681.87
10719384, 1.17, 190.60, 223.20, 567.59, 682.86
10735384, 1.17, 190.70, 223.32, 568.44, 683.85
10751384, 1.17, 190.60, 223.20, 569.29, 684.84
10767384, 1.17, 190.60, 223.20, 570.14, 685.84
10783384, 1.17, 190.60, 223.21, 570.98, 686.83
10799384, 1.17, 190.60, 223.20, 571.83, 687.82
10815384, 1.17, 190.70, 223.32, 572.68, 688.81
10831384, 1.17, 190.60, 223.20, 573.52, 689.81
10847384, 1.17, 190.60, 223.21, 574.37, 690.80
10863385, 1.17, 190.70, 223.32, 575.22, 691.79
10879384, 1.17, 190.60, 223.20, 576.07, 692.78
10895384, 1.17, 190.70, 223.32, 576.91, 693.77
10911384, 1.17, 190.60, 223.20, 577.76, 694.77
10927385, 1.17, 190.60, 223.20, 578.61, 695.76
10943385, 1.17, 190.70, 223.32, 579.45, 696.75
10959384, 1.17, 190.70, 223.32, 580.30, 697.74
10975384, 1.17, 190.60, 223.21, 581.15, 698.73
10991385, 1.17, 190.60, 223.21, 582.00, 699.72
11007384, 1.17, 190.60, 222.44, 582.84, 700.72
11023385, 1.17, 190.70, 222.56, 583.69, 701.71
11039384, 1.17, 190.60, 223.21, 584.54, 702.70
11055384, 1.17, 190.70, 223.32, 585.38, 703.69
11071384, 1.17, 190.70, 223.32, 586.23, 704.68
11087385, 1.17, 190.60, 223.20, 587.08, 705.67
11103385, 1.17, 190.60, 223.20, 587.93, 706.66
11119384, 1.17, 190.60, 223.20, 588.77, 707.65
11135384, 1.17, 190.60, 222.44, 589.62, 708.64
11151384, 1.17, 190.60, 222.44, 590.47, 709.63
11167385, 1.17, 190.60, 223.20, 591.31, 710.62
11183385, 1.17, 190.60, 223.21, 592.16, 711.61
11199384, 1.17, 190.60, 222.44, 593.01, 712.59
11215384, 1.17, 190.80, 222.68, 593.86, 713.58
11231384, 1.17, 190.60, 222.44, 594.70, 714.57
11247384, 1.17, 190.70, 222.56, 595.55, 715.56
11263384, 1.17, 190.60, 222.44, 596.40, 716.55
11279384, 1.17, 190.70, 222.56, 597.25, 717.54
11295384, 1.17, 190.60, 222.44, 598.09, 718.53
11311385, 1.17, 190.60, 222.44, 598.94, 719.51
11327384, 1.17, 190.50, 222.32, 599.79, 720.50
11343384, 1.17, 190.60, 222.44, 600.63, 721.49
11359385, 1.17, 190.70, 222.56, 601.48, 722.48
11375384, 1.17, 190.70, 222.56, 602.33, 723.47
11391384, 1.17, 190.60, 222.44, 603.18, 724.45
11407384, 1.17, 190.50, 222.32, 604.02, 725.44
11423384, 1.16, 190.70, 221.80, 604.87, 726.43
11439385, 1.16, 190.60, 221.68, 605.72, 727.42
11455384, 1.16, 190.60, 221.68, 606.56, 728.40
11471385, 1.17, 190.60, 222.44, 607.41, 729.39
11487384, 1.16, 190.60, 221.68, 608.26, 730.38
11503384, 1.16, 190.60, 221.68, 609.10, 731.36
11519384, 1.16, 190.60, 221.68, 609.95, 732.35
11535384, 1.16, 190.60, 221.68, 610.80, 733.33
11551385, 1.16, 190.60, 221.68, 611.65, 734.32
11567384, 1.16, 190.60, 221.68, 612.49, 735.30
11583384, 1.16, 190.60, 221.68, 613.34, 736.29
11599384, 1.16, 190.70, 221.80, 614.19, 737.27
11615385, 1.16, 190.60, 221.68, 615.03, 738.26
11631384, 1.16, 190.60, 221.68, 615.88, 739.24
11647384, 1.16, 190.60, 221.68, 616.73, 740.23
11663385, 1.16, 190.60, 221.68, 617.58, 741.21
11679385, 1.16, 190.60, 220.92, 618.42, 742.20
11695384, 1.16, 190.70, 221.80, 619.27, 743.18
11711384, 1.16, 190.60, 221.68, 620.12, 744.17
11727384, 1.16, 190.60, 220.92, 620.96, 745.15
11743384, 1.16, 190.60, 221.68, 621.81, 746.14
11759384, 1.16, 190.60, 220.91, 622.66, 747.12
11775384, 1.16, 190.60, 221.68, 623.50, 748.11
11791384, 1.16, 190.60, 220.92, 624.35, 749.09
11807384, 1.16, 190.60, 221.68, 625.20, 750.07
11823384, 1.16, 190.70, 221.03, 626.05, 751.06
11839384, 1.16, 190.60, 220.92, 626.89, 752.04
11855384, 1.16, 190.60, 220.92, 627.74, 753.02
11871384, 1.16, 190.60, 220.91, 628.59, 754.00
11887385, 1.16, 190.60, 220.92, 629.43, 754.98
11903384, 1.16, 190.60, 220.91, 630.28, 755.96
11919384, 1.16, 190.70, 221.03, 631.13, 756.95
11935384, 1.16, 190.70, 221.03, 631.98, 757.93
11951384, 1.16, 190.60, 220.92, 632.82, 758.91
11967384, 1.16, 190.50, 220.80, 633.67, 759.89
11983384, 1.16, 190.60, 220.92, 634.52, 760.87
11999384, 1.16, 190.70, 221.03, 635.36, 761.85
12015384, 1.16, 190.60, 220.92, 636.21, 762.84
12031385, 1.16, 190.60, 220.92, 637.06, 763.82
12047385, 1.16, 190.60, 220.92, 637.91, 764.80
12063384, 1.16, 190.60, 220.15, 638.75, 765.78
12079384, 1.16, 190.60, 220.15, 639.60, 766.76
12095385, 1.16, 190.60, 220.92, 640.45, 767.74
12111385, 1.16, 190.70, 220.27, 641.29, 768.72
12127384, 1.16, 190.60, 220.16, 642.14, 769.70
12143384, 1.16, 190.60, 220.15, 642.99, 770.68
12159384, 1.16, 190.70, 220.27, 643.84, 771.65
12175384, 1.16, 190.60, 220.16, 644.68, 772.63
12191384, 1.16, 190.70, 220.27, 645.53, 773.61
12207384, 1.16, 190.60, 220.16, 646.38, 774.59
12223384, 1.16, 190.60, 220.15, 647.22, 775.57
12239384, 1.16, 190.60, 220.16, 648.07, 776.55
12255384, 1.16, 190.60, 220.15, 648.92, 777.53
12271384, 1.16, 190.60, 220.15, 649.77, 778.50
12287384, 1.16, 190.50, 220.04, 650.61, 779.48
12303384, 1.16, 190.60, 220.15, 651.46, 780.46
12319384, 1.16, 190.70, 220.27, 652.31, 781.44
12335384, 1.16, 190.60, 220.16, 653.15, 782.42
12351384, 1.15, 190.60, 219.39, 654.00, 783.39
12367384, 1.16, 190.70, 220.27, 654.85, 784.37
12383384, 1.16, 190.60, 220.15, 655.70, 785.35
12399384, 1.15, 190.60, 219.39, 656.54, 786.32
12415384, 1.15, 190.60, 219.39, 657.39, 787.30
12431384, 1.15, 190.60, 219.39, 658.24, 788.27
12447385, 1.15, 190.60, 219.39, 659.09, 789.25
12463384, 1.15, 190.60, 219.39, 659.93, 790.23
12479384, 1.15, 190.60, 219.39, 660.78, 791.20
12495384, 1.15, 190.50, 219.28, 661.63, 792.18
12511384, 1.15, 190.70, 219.51, 662.47, 793.15
12527384, 1.15, 190.70, 219.51, 663.32, 794.13
12543384, 1.15, 190.60, 219.39, 664.17, 795.10
12559384, 1.15, 190.70, 218.74, 665.02, 796.07
12575384, 1.15, 190.70, 218.74, 665.86, 797.05
12591385, 1.15, 190.60, 218.63, 666.71, 798.02
12607384, 1.15, 190.70, 219.51, 667.56, 799.00
12623384, 1.15, 190.60, 218.63, 668.41, 799.97
12639385, 1.15, 190.60, 219.39, 669.25, 800.94
12655384, 1.15, 190.60, 218.63, 670.10, 801.92
12671384, 1.15, 190.60, 219.39, 670.95, 802.89
12687384, 1.15, 190.70, 218.74, 671.79, 803.86
12703384, 1.15, 190.70, 218.75, 672.64, 804.83
12719384, 1.15, 190.60, 218.63, 673.49, 805.80
12735384, 1.15, 190.70, 219.51, 674.34, 806.78
12751384, 1.15, 190.50, 218.51, 675.18, 807.75
12767385, 1.15, 190.60, 218.63, 676.03, 808.72
12783384, 1.15, 190.70, 218.74, 676.88, 809.69
12799385, 1.14, 190.70, 217.98, 677.72, 810.66
12815384, 1.15, 190.60, 218.63, 678.57, 811.63
12831384, 1.15, 190.70, 218.74, 679.42, 812.61
12847384, 1.15, 190.60, 218.63, 680.27, 813.58
12863384, 1.14, 190.60, 217.87, 681.11, 814.55
12879384, 1.14, 190.60, 217.87, 681.96, 815.52
12895385, 1.14, 190.60, 217.87, 682.81, 816.48
12911384, 1.14, 190.60, 217.87, 683.65, 817.45
12927384, 1.14, 190.60, 217.87, 684.50, 818.42
12943385, 1.14, 190.70, 217.98, 685.35, 819.39
12959384, 1.14, 190.60, 217.87, 686.20, 820.36
12975384, 1.14, 190.60, 217.87, 687.04, 821.33
12991385, 1.14, 190.60, 217.87, 687.89, 822.30
13007384, 1.14, 190.60, 217.87, 688.74, 823.26
13023384, 1.14, 190.60, 217.87, 689.58, 824.23
13039384, 1.14, 190.60, 217.87, 690.43, 825.20
13055384, 1.14, 190.60, 217.10, 691.28, 826.17
13071384, 1.14, 190.60, 217.10, 692.12, 827.14
13087384, 1.14, 190.70, 217.22, 692.97, 828.10
13103385, 1.14, 190.60, 217.87, 693.82, 829.07
13119384, 1.14, 190.60, 217.10, 694.67, 830.03
13135385, 1.14, 190.60, 217.10, 695.51, 831.00
13151385, 1.14, 190.60, 217.10, 696.36, 831.97
13167384, 1.14, 190.60, 217.10, 697.21, 832.93
13183385, 1.14, 190.50, 216.99, 698.05, 833.90
13199385, 1.14, 190.60, 217.10, 698.90, 834.86
13215385, 1.14, 190.60, 217.11, 699.75, 835.83
13231384, 1.14, 190.60, 217.11, 700.60, 836.79
13247385, 1.14, 190.70, 217.22, 701.44, 837.76
13263384, 1.14, 190.50, 216.99, 702.29, 838.72
13279385, 1.14, 190.60, 216.34, 703.14, 839.68
13295385, 1.14, 190.60, 217.11, 703.98, 840.65
13311385, 1.14, 190.60, 216.34, 704.83, 841.61
13327385, 1.14, 190.60, 216.34, 705.68, 842.57
13343384, 1.14, 190.60, 216.34, 706.53, 843.53
13359384, 1.14, 190.60, 216.34, 707.37, 844.50
13375384, 1.14, 190.70, 216.46, 708.22, 845.46
13391384, 1.14, 190.50, 216.23, 709.07, 846.42
13407385, 1.14, 190.70, 216.46, 709.91, 847.38
13423385, 1.14, 190.60, 216.34, 710.76, 848.34
13439385, 1.14, 190.60, 216.34, 711.61, 849.30
13455384, 1.13, 190.60, 215.58, 712.46, 850.26
13471384, 1.14, 190.60, 216.34, 713.30, 851.23
13487384, 1.14, 190.60, 216.34, 714.15, 852.18
13503384, 1.13, 190.70, 215.70, 715.00, 853.14
13519385, 1.13, 190.70, 215.70, 715.84, 854.10
13535384, 1.13, 190.70, 215.69, 716.69, 855.06
13551385, 1.13, 190.70, 215.70, 717.54, 856.02
13567384, 1.13, 190.60, 215.58, 718.39, 856.98
13583384, 1.13, 190.70, 215.69, 719.23, 857.94
13599384, 1.13, 190.60, 215.58, 720.08, 858.89
13615384, 1.13, 190.50, 215.47, 720.93, 859.85
13631384, 1.13, 190.60, 215.58, 721.78, 860.81
13647384, 1.13, 190.50, 215.47, 722.62, 861.77
13663384, 1.13, 190.60, 215.58, 723.47, 862.72
13679384, 1.13, 190.60, 214.82, 724.32, 863.68
13695385, 1.13, 190.70, 214.93, 725.16, 864.64
13711385, 1.13, 190.70, 214.93, 726.01, 865.59
13727384, 1.13, 190.60, 214.82, 726.86, 866.55
13743384, 1.13, 190.60, 214.82, 727.71, 867.50
13759384, 1.13, 190.70, 214.93, 728.55, 868.46
13775384, 1.13, 190.60, 214.82, 729.40, 869.41
13791385, 1.13, 190.60, 214.82, 730.25, 870.37
13807384, 1.13, 190.60, 214.82, 731.09, 871.32
13823384, 1.13, 190.60, 214.82, 731.94, 872.28
13839384, 1.13, 190.60, 214.82, 732.79, 873.23
13855384, 1.12, 190.60, 214.06, 733.64, 874.18
13871384, 1.12, 190.60, 214.06, 734.48, 875.14
13887384, 1.12, 190.60, 214.06, 735.33, 876.09
13903384, 1.12, 190.70, 214.17, 736.18, 877.04
13919384, 1.12, 190.60, 214.06, 737.02, 877.99
13935384, 1.12, 190.70, 214.17, 737.87, 878.94
13951384, 1.12, 190.60, 214.06, 738.72, 879.89
13967384, 1.12, 190.60, 214.06, 739.57, 880.85
13983384, 1.12, 190.60, 214.06, 740.41, 881.80
13999385, 1.12, 190.60, 214.06, 741.26, 882.75
14015384, 1.12, 190.50, 213.18, 742.11, 883.70
14031384, 1.12, 190.60, 213.29, 742.95, 884.65
14047385, 1.12, 190.60, 213.29, 743.80, 885.60
14063385, 1.12, 190.70, 213.40, 744.65, 886.54
14079384, 1.12, 190.70, 213.40, 745.50, 887.49
14095384, 1.12, 190.70, 213.41, 746.34, 888.44
14111384, 1.12, 190.70, 213.41, 747.19, 889.39
14127384, 1.12, 190.70, 212.64, 748.04, 890.34
14143384, 1.12, 190.60, 213.29, 748.89, 891.29
14159384, 1.12, 190.60, 212.53, 749.73, 892.23
14175384, 1.12, 190.60, 213.29, 750.58, 893.18
14191384, 1.12, 190.60, 212.53, 751.43, 894.13
14207384, 1.12, 190.50, 212.42, 752.27, 895.07
14223384, 1.12, 190.60, 212.53, 753.12, 896.02
14239384, 1.12, 190.70, 212.64, 753.97, 896.96
14255384, 1.12, 190.70, 212.64, 754.82, 897.91
14271384, 1.12, 190.70, 212.64, 755.66, 898.85
14287384, 1.12, 190.70, 212.64, 756.51, 899.80
14303384, 1.12, 190.60, 212.53, 757.36, 900.74
14319384, 1.12, 190.70, 212.64, 758.21, 901.69
14335384, 1.11, 190.60, 211.77, 759.05, 902.63
14351384, 1.12, 190.70, 212.64, 759.90, 903.57
14367384, 1.11, 190.60, 211.77, 760.75, 904.51
14383384, 1.11, 190.60, 211.77, 761.59, 905.45
14399384, 1.11, 190.60, 211.77, 762.44, 906.40
14415384, 1.11, 190.70, 211.88, 763.29, 907.34
14431384, 1.11, 190.70, 211.88, 764.14, 908.28
14447384, 1.11, 190.60, 211.77, 764.98, 909.22
14463384, 1.11, 190.70, 211.12, 765.83, 910.16
14479385, 1.11, 190.70, 211.88, 766.68, 911.10
14495384, 1.11, 190.60, 211.00, 767.52, 912.04
14511384, 1.11, 190.60, 211.01, 768.37, 912.98
14527385, 1.11, 190.70, 211.12, 769.22, 913.91
14543385, 1.11, 190.60, 211.01, 770.07, 914.85
14559384, 1.11, 190.50, 210.89, 770.91, 915.79
14575385, 1.11, 190.60, 211.01, 771.76, 916.73
14591384, 1.11, 190.60, 211.01, 772.61, 917.67
14607384, 1.11, 190.60, 211.01, 773.45, 918.60
14623385, 1.10, 190.70, 210.35, 774.30, 919.54
14639384, 1.10, 190.60, 210.25, 775.15, 920.47
14655384, 1.10, 190.60, 210.24, 776.00, 921.41
14671384, 1.10, 190.70, 210.35, 776.84, 922.34
14687385, 1.10, 190.70, 210.35, 777.69, 923.28
14703384, 1.10, 190.60, 210.24, 778.54, 924.21
14719384, 1.10, 190.70, 209.59, 779.38, 925.15
14735384, 1.10, 190.60, 210.24, 780.23, 926.08
14751384, 1.10, 190.60, 210.24, 781.08, 927.02
14767384, 1.10, 190.60, 209.48, 781.93, 927.95
14783385, 1.10, 190.60, 209.48, 782.77, 928.88
14799385, 1.10, 190.70, 209.59, 783.62, 929.81
14815384, 1.10, 190.60, 209.48, 784.47, 930.74
14831384, 1.10, 190.60, 208.72, 785.31, 931.67
14847384, 1.10, 190.70, 208.83, 786.16, 932.60
14863384, 1.10, 190.60, 209.48, 787.01, 933.53
14879384, 1.10, 190.50, 208.61, 787.86, 934.46
14895384, 1.10, 190.60, 209.48, 788.70, 935.39
14911384, 1.10, 190.60, 208.72, 789.55, 936.32
14927384, 1.10, 190.60, 208.72, 790.40, 937.24
14943385, 1.10, 190.70, 208.83, 791.24, 938.17
14959384, 1.10, 190.60, 208.72, 792.09, 939.10
14975384, 1.09, 190.60, 207.96, 792.94, 940.02
14991385, 1.09, 190.60, 207.95, 793.78, 940.95
15007384, 1.09, 190.60, 207.96, 794.63, 941.87
15023384, 1.09, 190.60, 207.96, 795.48, 942.80
15039384, 1.09, 190.70, 208.07, 796.33, 943.72
15055384, 1.09, 190.60, 207.19, 797.17, 944.65
15071384, 1.09, 190.70, 207.30, 798.02, 945.57
15087385, 1.09, 190.70, 208.07, 798.87, 946.49
15103385, 1.09, 190.70, 207.30, 799.72, 947.41
15119384, 1.09, 190.70, 207.30, 800.56, 948.33
15135384, 1.09, 190.60, 207.20, 801.41, 949.25
15151384, 1.09, 190.60, 207.19, 802.26, 950.17
15167385, 1.08, 190.60, 206.43, 803.10, 951.09
15183384, 1.09, 190.60, 207.19, 803.95, 952.01
15199384, 1.08, 190.70, 206.54, 804.80, 952.93
15215384, 1.08, 190.70, 206.54, 805.65, 953.85
15231385, 1.08, 190.70, 206.54, 806.49, 954.76
15247384, 1.08, 190.70, 206.54, 807.34, 955.68
15263384, 1.08, 190.60, 205.67, 808.19, 956.60
15279384, 1.08, 190.60, 205.67, 809.04, 957.51
15295384, 1.08, 190.60, 205.67, 809.88, 958.43
15311384, 1.08, 190.60, 205.67, 810.73, 959.34
15327384, 1.08, 190.70, 205.78, 811.58, 960.25
15343385, 1.08, 190.60, 204.90, 812.42, 961.17
15359384, 1.08, 190.60, 204.91, 813.27, 962.08
15375384, 1.08, 190.70, 205.02, 814.12, 962.99
15391384, 1.08, 190.60, 204.91, 814.97, 963.90
15407385, 1.08, 190.70, 205.02, 815.81, 964.81
15423385, 1.07, 190.60, 204.14, 816.66, 965.72
15439384, 1.07, 190.70, 204.25, 817.51, 966.63
15455384, 1.07, 190.70, 204.25, 818.36, 967.53
15471384, 1.07, 190.70, 204.25, 819.20, 968.44
15487384, 1.07, 190.60, 203.38, 820.05, 969.35
15503384, 1.07, 190.70, 203.49, 820.90, 970.25
15519384, 1.07, 190.50, 203.27, 821.74, 971.15
15535384, 1.07, 190.60, 203.38, 822.59, 972.06
15551384, 1.06, 190.60, 202.62, 823.44, 972.96
15567384, 1.06, 190.60, 202.62, 824.29, 973.86
15583385, 1.06, 190.70, 202.73, 825.13, 974.76
15599384, 1.06, 190.60, 202.62, 825.98, 975.66
15615384, 1.06, 190.60, 202.62, 826.83, 976.56
15631384, 1.06, 190.60, 201.86, 827.67, 977.46
15647384, 1.06, 190.70, 201.96, 828.52, 978.36
15663384, 1.06, 190.60, 201.09, 829.37, 979.26
15679385, 1.06, 190.70, 201.96, 830.22, 980.15
15695385, 1.06, 190.60, 201.09, 831.06, 981.05
15711384, 1.06, 190.60, 201.09, 831.91, 981.94
15727384, 1.06, 190.70, 201.20, 832.76, 982.83
15743385, 1.05, 190.60, 200.33, 833.60, 983.73
15759384, 1.05, 190.60, 200.33, 834.45, 984.62
15775384, 1.05, 190.70, 200.44, 835.30, 985.51
15791384, 1.05, 190.60, 199.57, 836.15, 986.40
15807384, 1.05, 190.60, 199.57, 836.99, 987.29
15823384, 1.05, 190.70, 199.67, 837.84, 988.17
15839384, 1.04, 190.70, 198.91, 838.69, 989.06
15855384, 1.04, 190.60, 198.81, 839.53, 989.94
15871384, 1.04, 190.60, 198.81, 840.38, 990.83
15887385, 1.04, 190.70, 198.15, 841.23, 991.71
15903384, 1.04, 190.60, 198.04, 842.08, 992.59
15919384, 1.04, 190.60, 197.28, 842.92, 993.47
15935384, 1.04, 190.50, 197.18, 843.77, 994.35
15951384, 1.04, 190.70, 197.39, 844.62, 995.22
15967384, 1.04, 190.70, 197.39, 845.46, 996.10
15983384, 1.03, 190.60, 196.52, 846.31, 996.98
15999384, 1.03, 190.60, 196.52, 847.16, 997.85
16015384, 1.03, 190.60, 195.76, 848.01, 998.72
16031385, 1.03, 190.70, 195.86, 848.85, 999.59
16047384, 1.03, 190.60, 195.76, 849.70, 1000.46
16063384, 1.02, 190.70, 195.10, 850.55, 1001.33
16079385, 1.02, 190.60, 194.23, 851.39, 1002.19
16095384, 1.02, 190.50, 194.13, 852.24, 1003.06
16111385, 1.02, 190.60, 193.47, 853.09, 1003.92
16127384, 1.02, 190.60, 193.47, 853.94, 1004.78
16143384, 1.02, 190.60, 193.47, 854.78, 1005.64
16159384, 1.01, 190.60, 192.71, 855.63, 1006.50
16175384, 1.01, 190.70, 192.81, 856.48, 1007.35
16191384, 1.01, 190.70, 192.05, 857.32, 1008.21
16207384, 1.00, 190.60, 191.18, 858.17, 1009.06
16223384, 1.00, 190.60, 191.18, 859.02, 1009.91
16226383, 1.00, 190.70, 190.52, 859.18, 1010.07
